Repository: Serali-Nerri/cfst-predictor

# CFST柱极限承载力预测 - XGBoost Pipeline

## 项目概述

本项目使用 `XGBoost` 构建一个面向混凝土填充钢管（CFST）柱极限承载力预测的机器学习流水线，覆盖以下当前已实现的能力：

- 从已处理的特征 CSV 加载数据并提取报告目标列
- 由 `scripts/compute_feature_parameters.py` 离线生成 `Npl (kN)`、`eta_u = Nexp / Npl`、`r = (Nexp - Npl) / Npl`、`b/h`、`L/h`、`axial_flag`、`section_family` 等派生列
- 先划分训练/测试集，再进行预处理，避免预处理数据泄漏
- 按配置剔除指定特征列
- 训练 `XGBRegressor`
- 可选使用 `Optuna` 做超参数搜索
- 在交叉验证各折内部切验证集支持 `early_stopping_rounds`
- 按 `config.cv` 中的 `n_splits` / `shuffle` / `random_state` 执行交叉验证
- 以 `CV` 复合目标选择模型，并在 `train_full` 上重训最终模型
- 输出训练/测试指标、交叉验证结果、可比较的 `regime_analysis`、图表与模型产物
- 从已保存模型目录加载模型并进行 CSV 批量预测

当前默认主线已经切换为：

- `target_mode: r_over_npl`
- `target_transform.enabled: false`
- `model.keml.enabled: true`
- `model.n_trials: 200`
- 默认输出目录：`output/psi_over_npl_log_original_final_noopt`

## 当前实现的核心特性

- **模块化结构**：`src/` 下按数据加载、预处理、训练、评估、预测、可视化拆分
- **严格参数入口**：XGBoost 参数仅允许从 `config.model.params` 读取
- **上下文隔离的最优参数复用**：通过 `context_hash` 约束 `logs/best_params_*.json` 的复用范围
- **目标空间分离**：训练可在 `eta_u` / `r` 空间进行，最终统一回到 `Nexp` 空间报告
- **多指标评估**：当前实现 `RMSE`、`MAE`、`R²`、`MAPE`、`COV`
- **可比较的 regime analysis**：先在训练集拟合 regime schema，再对 train/test 共用同一套区间
- **训练产物保存**：保存模型、预处理器、特征名、训练元数据与评估报告

当前默认主线与 `raw psi` 对照的完整结果见：`doc/raw_psi_vs_log_psi_full_run_20260311.md`。

## 环境要求

- Python 3.8+
- 推荐在虚拟环境中运行

依赖见 `requirements.txt`，主要包括：

- `pandas`
- `numpy`
- `xgboost`
- `scikit-learn`
- `optuna`
- `matplotlib`
- `seaborn`
- `pyyaml`
- `joblib`

安装依赖：

```bash
python -m venv .venv
source .venv/bin/activate
pip install -r requirements.txt
```

## 项目结构

```text
xgboost/
├── config/
│   ├── config.yaml
│   └── experiments/
├── data/
│   ├── raw/
│   └── processed/
├── doc/
├── logs/
├── output/
├── plan/
├── scripts/
├── src/
│   ├── data_loader.py
│   ├── domain_features.py
│   ├── evaluator.py
│   ├── model_trainer.py
│   ├── predictor.py
│   ├── preprocessor.py
│   ├── splitting.py
│   ├── visualizer.py
│   └── utils/
├── tests/
├── train.py
├── predict.py
├── requirements.txt
└── README.md
```

## 训练流程

当前训练脚本 `train.py` 的真实流程为：

1. 读取 `config/config.yaml`
2. 从已处理的特征 CSV 加载报告目标 `Nexp (kN)`，并按 `target_mode` 构造训练目标
3. 训练前假定 `scripts/compute_feature_parameters.py` 已离线生成 `Npl / eta_u / r / b/h / L/h / axial_flag / section_family`
4. 先划分 `train/test`
5. 在 `train_full` 上执行 `CV` / `Optuna`；各 fold 内部按 `validation_size` 切验证集用于早停
6. 使用 `CV` 复合目标选择参数，并根据各 fold `best_iteration` 选取最终 `n_estimators`
7. 仅在完整 `train_full` 上 `fit` 预处理器与最终模型，不再永久留出最终验证集
8. 统一在 `Nexp` 空间计算训练 / 测试 / CV 指标
9. 在训练集拟合 regime schema，并对 train/test 应用同一套 schema
10. 保存模型、元数据、评估报告与图表

运行训练：

```bash
python train.py --config config/config.yaml
```

以上命令会直接运行当前默认主线：

- `target_mode: r_over_npl`
- `target_transform.enabled: false`
- `model.keml.enabled: true`
- `n_trials: 200`
- 默认输出目录：`output/psi_over_npl_log_original_final_noopt`

指定输出目录：

```bash
python train.py --config config/config.yaml --output output/xgboost_model
```

## 配置说明

主配置文件为 `config/config.yaml`。

如果你希望查看更完整的参数释义、配置阅读建议与各字段用途说明，请参见：`doc/配置参数说明.md`。
CFST 字段释义与历史特征筛选说明请参见：`doc/CFST字段与特征说明.md`。

关键配置项：

```yaml
data:
  file_path: "data/processed/2026.3.9-11864_feature_parameters_raw.csv"
  target_column: "Nexp (kN)"
  target_mode: "r_over_npl"
  target_transform:
    enabled: false
    type: null
  columns_to_drop:
    - "b (mm)"
    - "h (mm)"
    - "r0 (mm)"
    - "t (mm)"
    - "L (mm)"
    - "lambda"
  test_size: 0.2
  random_state: 42

model:
  params:
    objective: "reg:squarederror"
    max_depth: 5
    learning_rate: 0.0451669400461485
    n_estimators: 3970
    min_child_weight: 4
    subsample: 0.7238136617365515
    colsample_bytree: 0.4212006920305448
    reg_alpha: 0.012529841627285286
    reg_lambda: 0.44957639473634237
    gamma: 0.00013613870646182803
    random_state: 42
    tree_method: "hist"
    device: "cpu"
    n_jobs: -1
  use_optuna: false
  n_trials: 200
  optuna_timeout: 14400
  best_params_path: "logs/best_params_psi_over_npl_log_original_200.json"
  early_stopping_rounds: 100
  eval_metric: "rmse"
  validation_size: 0.15
  selection_objective:
    metric_space: "original_nexp"
    rmse_normalizer: "mean_actual"
    cov_threshold: 0.10
    r2_threshold: 0.99
    cov_weight: 2.0
    r2_weight: 2.0

cv:
  n_splits: 5
  random_state: 42
  shuffle: true
```

说明：

- 更完整的参数释义文档：`doc/配置参数说明.md`
- CFST 字段释义与历史特征筛选说明：`doc/CFST字段与特征说明.md`
- 当前代码强制要求 XGBoost 参数定义在 `config.model.params`。
- `config.cv` 当前会同时控制两条路径：`Optuna` 调参时使用的交叉验证折分，以及训练阶段输出的交叉验证报告。
- `cv.n_splits` 控制折数，`cv.shuffle` 控制是否打乱样本，`cv.random_state` 在 `shuffle: true` 时控制折分复现性。
- `target_mode: eta_u_over_npl` 表示模型学习 `eta_u = Nexp / Npl`，最终仍回到 `Nexp` 空间汇报指标。
- `target_mode: r_over_npl` 表示模型学习 `r = (Nexp - Npl) / Npl`，最终仍回到 `Nexp` 空间汇报指标。
- `target_transform` 作用于训练目标，而不是直接作用于报告目标。
- 当前默认主线是 `target_mode: r_over_npl + target_transform.enabled: false + model.keml.enabled: true`。
- 当 `use_optuna: true` 时，训练会先用 `CV` 复合目标调参，再在 `train_full` 上重训最终模型。

File: data/processed/final_feature_parameters_raw.csv (part 1 of 71)
b (mm),h (mm),r0 (mm),t (mm),R (%),fy (MPa),fc (MPa),L (mm),e1 (mm),e2 (mm),Nexp (kN),r0/h,b/t,Ac (mm^2),As (mm^2),Re (mm),te (mm),ke,xi,sigma_re (MPa),lambda,lambda_bar,e/h,e1/e2,e_bar,Npl (kN),eta_u,r,b/h,L/h,axial_flag,section_family
164.885,164.885,82.4425,2.92,0.0,389.3,61.4,595.0,0.0,0.0,1904.0,0.5,56.467465753424655,19866.891607000383,2263.6188819150816,79.5225,4.408187325410765,1.0,0.7224194301464468,21.580148081139438,14.694859402893645,0.2106772470980001,0.0,0.0,0.0,2101.053975399365,0.9062118452421437,-0.09378815475785629,1.0,3.6085756739545745,axial,circular
164.885,164.885,82.4425,2.92,0.0,389.3,61.4,595.0,0.0,0.0,1984.0,0.5,56.467465753424655,19866.891607000383,2263.6188819150816,79.5225,4.408187325410765,1.0,0.7224194301464468,21.580148081139438,14.694859402893645,0.2106772470980001,0.0,0.0,0.0,2101.053975399365,0.9442879731934942,-0.05571202680650578,1.0,3.6085756739545745,axial,circular
151.0,151.0,75.5,3.2,0.0,265.0,25.4,620.0,0.0,0.0,1129.0,0.5,47.1875,16422.01586218339,2256.8723385581716,72.3,4.808201750642567,1.0,1.4338135611130658,17.62342273748659,16.773680131712958,0.18613829825985936,0.0,0.0,0.0,1015.1903726173736,1.1121066850636117,0.11210668506361166,1.0,4.105960264900662,axial,circular
150.0,150.0,75.0,3.2,0.0,265.0,25.4,620.0,0.0,0.0,1123.0,0.5,46.875,16195.664111492244,2241.325435049659,71.8,4.807284536990949,1.0,1.4438374948370356,17.742763263267427,16.88765028015445,0.18731121686197552,0.0,0.0,0.0,1005.3211087200626,1.1170560234528069,0.11705602345280686,1.0,4.133333333333334,axial,circular
199.0,199.0,99.5,3.2,0.0,265.0,25.4,835.0,0.0,0.0,1535.0,0.5,62.1875,29134.156375669125,3003.1237069667804,96.3,4.8415540980088,1.0,1.075431944916067,13.323072024634808,17.060821226097794,0.19330100771600728,0.0,0.0,0.0,1535.8353542881925,0.9994560912497162,-0.0005439087502837614,1.0,4.1959798994974875,axial,circular
198.0,198.0,99.0,3.2,0.0,265.0,25.4,835.0,0.0,0.0,1560.0,0.5,61.875,28832.406401291828,2987.576803458267,95.8,4.841021617798248,1.0,1.0810613611191588,13.391134955287429,17.148301816317016,0.19421738584925946,0.0,0.0,0.0,1524.0509755092532,1.0235878097704276,0.023587809770427626,1.0,4.217171717171717,axial,circular
251.0,251.0,125.5,3.2,0.0,265.0,25.4,1050.0,0.0,0.0,2033.0,0.5,78.4375,46989.71238161207,3811.5626894094385,122.3,4.863469934758783,1.0,0.8462768047269793,10.538180970654762,16.954860199869426,0.19555506366163844,0.0,0.0,0.0,2203.602807186448,0.9225800554301012,-0.07741994456989876,1.0,4.183266932270916,axial,circular
300.0,300.0,150.0,3.2,0.0,265.0,25.4,1250.0,0.0,0.0,2012.0,0.5,93.75,67702.07566709691,4573.360961326557,146.8,4.877242878017967,1.0,0.7047671513143143,8.804287211680935,16.85302698644644,0.19704917523981072,0.0,0.0,0.0,2931.573376695799,0.6863208732874161,-0.3136791267125839,1.0,4.166666666666667,axial,circular
350.0,350.0,175.0,3.2,0.0,265.0,25.4,1468.0,0.0,0.0,3000.0,0.5,109.375,92724.86115293961,5350.706136752187,171.8,4.887358521747387,1.0,0.6020423823181454,7.5387078478641305,16.938908885546134,0.20036199761594983,0.0,0.0,0.0,3773.1485995239955,0.7950919294242658,-0.20490807057573424,1.0,4.194285714285714,axial,circular
401.0,401.0,200.5,3.2,0.0,265.0,25.4,1680.0,0.0,0.0,3680.0,0.5,125.3125,122293.68828815942,6143.598215686337,197.3,4.895098973229437,1.0,0.5241202261095216,6.574765473420176,16.899783771246472,0.20190374521001522,0.0,0.0,0.0,4734.313209676129,0.7773038742934683,-0.22269612570653174,1.0,4.1895261845386536,axial,circular
450.0,450.0,225.0,3.2,0.0,265.0,25.4,1888.0,0.0,0.0,4540.0,0.5,140.625,154551.40457558676,6905.396487603453,221.8,4.900895388666271,1.0,0.46615228837171846,5.8554430928609635,16.909088019508225,0.20368161069825289,0.0,0.0,0.0,5755.535745434819,0.7888058038039363,-0.21119419619606372,1.0,4.195555555555556,axial,circular
200.0,200.0,10.5,6.0,0.0,485.0,38.0,695.0,0.0,0.0,3488.0,0.0525,33.333333333333336,35260.37661737549,4523.016027317217,105.94209016191056,6.589892779550098,0.4019182808083025,1.6371908996748497,12.12521114809698,12.045970469120734,0.14910340786963328,0.0,0.0,0.0,3533.557084709119,0.987107301900892,-0.01289269809910798,1.0,3.475,axial,square
200.0,200.0,10.5,6.0,0.0,485.0,38.0,695.0,0.0,0.0,3452.0,0.0525,33.333333333333336,35260.37661737549,4523.016027317217,105.94209016191056,6.589892779550098,0.4019182808083025,1.6371908996748497,12.12521114809698,12.045970469120734,0.14910340786963328,0.0,0.0,0.0,3533.557084709119,0.9769192678216396,-0.023080732178360375,1.0,3.475,axial,square
200.0,200.0,10.5,6.0,0.0,485.0,80.5,695.0,0.0,0.0,4921.0,0.0525,33.333333333333336,35260.37661737549,4523.016027317217,105.94209016191056,6.589892779550098,0.4019182808083025,0.772835455747134,12.12521114809698,12.045970469120734,0.16924966675819744,0.0,0.0,0.0,5032.123090947578,0.9779172550155857,-0.022082744984414315,1.0,3.475,axial,square
200.0,200.0,10.5,6.0,0.0,485.0,80.5,695.0,0.0,0.0,4973.0,0.0525,33.333333333333336,35260.37661737549,4523.016027317217,105.94209016191056,6.589892779550098,0.4019182808083025,0.772835455747134,12.12521114809698,12.045970469120734,0.16924966675819744,0.0,0.0,0.0,5032.123090947578,0.9882508655136166,-0.011749134486383372,1.0,3.475,axial,square
200.0,200.0,10.5,6.0,0.0,485.0,112.1,695.0,0.0,0.0,6060.0,0.0525,33.333333333333336,35260.37661737549,4523.016027317217,105.94209016191056,6.589892779550098,0.4019182808083025,0.5549799659914745,12.12521114809698,12.045970469120734,0.18212846310723657,0.0,0.0,0.0,6146.350992056643,0.9859508524377731,-0.01404914756222686,1.0,3.475,axial,square
200.0,200.0,10.5,6.0,0.0,485.0,112.1,695.0,0.0,0.0,6298.0,0.0525,33.333333333333336,35260.37661737549,4523.016027317217,105.94209016191056,6.589892779550098,0.4019182808083025,0.5549799659914745,12.12521114809698,12.045970469120734,0.18212846310723657,0.0,0.0,0.0,6146.350992056643,1.0246730146292238,0.024673014629223777,1.0,3.475,axial,square
200.0,200.0,10.5,6.0,0.0,485.0,112.1,695.0,0.0,0.0,6218.0,0.0525,33.333333333333336,35260.37661737549,4523.016027317217,105.94209016191056,6.589892779550098,0.4019182808083025,0.5549799659914745,12.12521114809698,12.045970469120734,0.18212846310723657,0.0,0.0,0.0,6146.350992056643,1.0116571617917614,0.01165716179176135,1.0,3.475,axial,square
200.0,200.0,100.0,6.0,0.0,451.0,38.0,695.0,0.0,0.0,3503.0,0.5,33.333333333333336,27759.112687119414,5511.186151221481,94.0,8.909013388201302,1.0,2.3563101054191584,42.74430891573178,14.304352860959982,0.1938010475203043,0.0,0.0,0.0,3540.3912363114255,0.9894386710915086,-0.010561328908491374,1.0,3.475,axial,circular
200.0,200.0,100.0,6.0,0.0,451.0,38.0,695.0,0.0,0.0,3519.0,0.5,33.333333333333336,27759.112687119414,5511.186151221481,94.0,8.909013388201302,1.0,2.3563101054191584,42.74430891573178,14.304352860959982,0.1938010475203043,0.0,0.0,0.0,3540.3912363114255,0.9939579456383154,-0.00604205436168459,1.0,3.475,axial,circular
200.0,200.0,100.0,6.0,0.0,451.0,80.5,695.0,0.0,0.0,4463.0,0.5,33.333333333333336,27759.112687119414,5511.186151221481,94.0,8.909013388201302,1.0,1.1122954534897889,42.74430891573178,14.304352860959982,0.21285273474421654,0.0,0.0,0.0,4720.153525514001,0.9455200929113852,-0.05447990708861483,1.0,3.475,axial,circular
200.0,200.0,100.0,6.0,0.0,451.0,80.5,695.0,0.0,0.0,4423.0,0.5,33.333333333333336,27759.112687119414,5511.186151221481,94.0,8.909013388201302,1.0,1.1122954534897889,42.74430891573178,14.304352860959982,0.21285273474421654,0.0,0.0,0.0,4720.153525514001,0.9370457922803174,-0.06295420771968263,1.0,3.475,axial,circular
200.0,200.0,100.0,6.0,0.0,451.0,112.1,695.0,0.0,0.0,5071.0,0.5,33.333333333333336,27759.112687119414,5511.186151221481,94.0,8.909013388201302,1.0,0.7987491882776807,42.74430891573178,14.304352860959982,0.22568828879448163,0.0,0.0,0.0,5597.3414864269735,0.9059658075707365,-0.09403419242926347,1.0,3.475,axial,circular
200.0,200.0,100.0,6.0,0.0,451.0,112.1,695.0,0.0,0.0,5040.0,0.5,33.333333333333336,27759.112687119414,5511.186151221481,94.0,8.909013388201302,1.0,0.7987491882776807,42.74430891573178,14.304352860959982,0.22568828879448163,0.0,0.0,0.0,5597.3414864269735,0.9004274640419073,-0.09957253595809268,1.0,3.475,axial,circular
200.0,200.0,100.0,6.0,0.0,451.0,112.1,695.0,0.0,0.0,5099.0,0.5,33.333333333333336,27759.112687119414,5511.186151221481,94.0,8.909013388201302,1.0,0.7987491882776807,42.74430891573178,14.304352860959982,0.22568828879448163,0.0,0.0,0.0,5597.3414864269735,0.9109681823709694,-0.08903181762903056,1.0,3.475,axial,circular
140.0,140.0,70.0,4.5,0.0,374.2,28.0,420.0,0.0,0.0,1275.3,0.5,31.11111111111111,13478.21788206361,2881.4138794736236,65.5,6.662542388857432,1.0,2.857057118629846,38.06295209023589,12.370721552375558,0.1522498094277216,0.0,0.0,0.0,1455.615174396811,0.8761244197172295,-0.12387558028277046,1.0,3.0,axial,circular
140.0,140.0,70.0,4.5,0.0,374.2,28.0,420.0,0.0,0.0,1294.5,0.5,31.11111111111111,13478.21788206361,2881.4138794736236,65.5,6.662542388857432,1.0,2.857057118629846,38.06295209023589,12.370721552375558,0.1522498094277216,0.0,0.0,0.0,1455.615174396811,0.8893147191436946,-0.11068528085630536,1.0,3.0,axial,circular
140.0,140.0,70.0,4.5,0.0,374.2,39.0,420.0,0.0,0.0,1406.4,0.5,31.11111111111111,13478.21788206361,2881.4138794736236,65.5,6.662542388857432,1.0,2.051220495426556,38.06295209023589,12.370721552375558,0.1571178873170503,0.0,0.0,0.0,1603.8755710995106,0.8768760029407179,-0.12312399705928212,1.0,3.0,axial,circular
140.0,140.0,70.0,4.5,0.0,374.2,39.0,420.0,0.0,0.0,1405.0,0.5,31.11111111111111,13478.21788206361,2881.4138794736236,65.5,6.662542388857432,1.0,2.051220495426556,38.06295209023589,12.370721552375558,0.1571178873170503,0.0,0.0,0.0,1603.8755710995106,0.8760031172722615,-0.12399688272773846,1.0,3.0,axial,circular
140.0,140.0,70.0,4.5,0.0,374.2,52.0,420.0,0.0,0.0,1524.3,0.5,31.11111111111111,13478.21788206361,2881.4138794736236,65.5,6.662542388857432,1.0,1.538415371569917,38.06295209023589,12.370721552375558,0.16274094357331806,0.0,0.0,0.0,1779.0924035663377,0.8567851770624251,-0.14321482293757493,1.0,3.0,axial,circular
140.0,140.0,70.0,4.5,0.0,374.2,52.0,420.0,0.0,0.0,1530.4,0.5,31.11111111111111,13478.21788206361,2881.4138794736236,65.5,6.662542388857432,1.0,1.538415371569917,38.06295209023589,12.370721552375558,0.16274094357331806,0.0,0.0,0.0,1779.0924035663377,0.8602138916068591,-0.13978610839314087,1.0,3.0,axial,circular
140.0,140.0,70.0,4.5,0.0,462.9,28.0,420.0,0.0,0.0,1646.7,0.5,31.11111111111111,13478.21788206361,2881.4138794736236,65.5,6.662542388857432,1.0,3.534291128310411,47.08535682140619,12.370721552375558,0.16507580469864436,0.0,0.0,0.0,1711.1965855061212,0.9623090730472413,-0.03769092695275866,1.0,3.0,axial,circular
140.0,140.0,70.0,4.5,0.0,462.9,28.0,420.0,0.0,0.0,1662.3,0.5,31.11111111111111,13478.21788206361,2881.4138794736236,65.5,6.662542388857432,1.0,3.534291128310411,47.08535682140619,12.370721552375558,0.16507580469864436,0.0,0.0,0.0,1711.1965855061212,0.9714255007751438,-0.02857449922485622,1.0,3.0,axial,circular
140.0,140.0,70.0,4.5,0.0,462.9,39.0,420.0,0.0,0.0,1763.9,0.5,31.11111111111111,13478.21788206361,2881.4138794736236,65.5,6.662542388857432,1.0,2.537439784427987,47.08535682140619,12.370721552375558,0.1691739003605942,0.0,0.0,0.0,1859.456982208821,0.9486102754066887,-0.05138972459331126,1.0,3.0,axial,circular
140.0,140.0,70.0,4.5,0.0,462.9,39.0,420.0,0.0,0.0,1753.8,0.5,31.11111111111111,13478.21788206361,2881.4138794736236,65.5,6.662542388857432,1.0,2.537439784427987,47.08535682140619,12.370721552375558,0.1691739003605942,0.0,0.0,0.0,1859.456982208821,0.9431785821238452,-0.0568214178761548,1.0,3.0,axial,circular
140.0,140.0,70.0,4.5,0.0,462.9,52.0,420.0,0.0,0.0,1865.2,0.5,31.11111111111111,13478.21788206361,2881.4138794736236,65.5,6.662542388857432,1.0,1.9030798383209901,47.08535682140619,12.370721552375558,0.17403835712838975,0.0,0.0,0.0,2034.673814675648,0.9167071333727936,-0.08329286662720636,1.0,3.0,axial,circular
140.0,140.0,70.0,4.5,0.0,462.9,52.0,420.0,0.0,0.0,1871.6,0.5,31.11111111111111,13478.21788206361,2881.4138794736236,65.5,6.662542388857432,1.0,1.9030798383209901,47.08535682140619,12.370721552375558,0.17403835712838975,0.0,0.0,0.0,2034.673814675648,0.9198526006972553,-0.08014739930274473,1.0,3.0,axial,circular
216.3,216.3,108.15,8.2,0.0,381.1,41.0,648.9,0.0,0.0,3788.4,0.5,26.37804878048781,31384.51846334367,8021.523464061304,99.95,12.04702103567736,1.0,2.3757267112479052,45.93416424909097,12.426853929062675,0.1582223282830062,0.0,0.0,0.0,4343.767849150854,0.8721460565026695,-0.12785394349733048,1.0,2.9999999999999996,axial,circular
216.3,216.3,108.15,8.2,0.0,381.1,41.0,648.9,0.0,0.0,3800.3,0.5,26.37804878048781,31384.51846334367,8021.523464061304,99.95,12.04702103567736,1.0,2.3757267112479052,45.93416424909097,12.426853929062675,0.1582223282830062,0.0,0.0,0.0,4343.767849150854,0.874885613590723,-0.12511438640927697,1.0,2.9999999999999996,axial,circular
190.7,190.7,95.35,5.3,0.0,382.5,41.0,572.1,0.0,0.0,2530.3,0.5,35.9811320754717,25475.182681941267,4661.608226729597,90.05,7.8930369351681975,1.0,1.7071278493075097,33.52678098502871,12.326339205265008,0.15990648412511935,0.0,0.0,0.0,2827.547636683663,0.8948744018218223,-0.10512559817817768,1.0,3.0000000000000004,axial,circular
190.7,190.7,95.35,5.3,0.0,382.5,41.0,572.1,0.0,0.0,2544.8,0.5,35.9811320754717,25475.182681941267,4661.608226729597,90.05,7.8930369351681975,1.0,1.7071278493075097,33.52678098502871,12.326339205265008,0.15990648412511935,0.0,0.0,0.0,2827.547636683663,0.9000025205533626,-0.0999974794466374,1.0,3.0000000000000004,axial,circular
216.3,216.3,108.15,4.5,0.0,371.9,41.0,648.9,0.0,0.0,2740.4,0.5,48.06666666666667,33751.14304114594,4549.548041863567,103.65,6.765074239857668,1.0,1.2227061355221294,24.273334392697215,12.251325851856604,0.16045069326619604,0.0,0.0,0.0,3075.773781456044,0.8909627933373953,-0.10903720666260475,1.0,2.9999999999999996,axial,circular
216.3,216.3,108.15,4.5,0.0,371.9,41.0,648.9,0.0,0.0,2751.2,0.5,48.06666666666667,33751.14304114594,4549.548041863567,103.65,6.765074239857668,1.0,1.2227061355221294,24.273334392697215,12.251325851856604,0.16045069326619604,0.0,0.0,0.0,3075.773781456044,0.8944741048860901,-0.10552589511390986,1.0,2.9999999999999996,axial,circular
168.0,168.0,84.0,6.0,0.0,496.4,30.0,672.0,0.0,0.0,3096.0,0.5,28.0,19113.449704440303,4578.371940710721,78.0,8.840895040036813,1.0,3.963533299871073,56.26436279325992,16.54112286476892,0.22752907338526163,0.0,0.0,0.0,2846.1073225020104,1.0878015651490995,0.08780156514909954,1.0,4.0,axial,circular
219.0,219.0,109.5,6.0,0.0,496.4,30.0,876.0,0.0,0.0,4200.0,0.5,36.5,33653.52590341726,6065.044588712244,103.5,8.940267043139897,1.0,2.9820432906764607,42.87873005038305,16.429628061098065,0.2266248424840519,0.0,0.0,0.0,4020.293910939276,1.0446997391339328,0.04469973913393277,1.0,4.0,axial,circular
168.0,168.0,84.0,6.0,0.0,496.4,40.0,672.0,0.0,0.0,3346.0,0.5,28.0,19113.449704440303,4578.371940710721,78.0,8.840895040036813,1.0,2.9726499749033044,56.26436279325992,16.54112286476892,0.23186522336182588,0.0,0.0,0.0,3037.241819546414,1.101657424333666,0.10165742433366609,1.0,4.0,axial,circular
219.0,219.0,109.5,6.0,0.0,496.4,40.0,876.0,0.0,0.0,4400.0,0.5,36.5,33653.52590341726,6065.044588712244,103.5,8.940267043139897,1.0,2.2365324680073457,42.87873005038305,16.429628061098065,0.2318532805965637,0.0,0.0,0.0,4356.829169973448,1.0099087727203255,0.009908772720325532,1.0,4.0,axial,circular
168.0,168.0,84.0,6.0,0.0,496.4,50.0,672.0,0.0,0.0,3450.0,0.5,28.0,19113.449704440303,4578.371940710721,78.0,8.840895040036813,1.0,2.378119979922644,56.26436279325992,16.54112286476892,0.23626900618291746,0.0,0.0,0.0,3228.3763165908167,1.0686486523489365,0.06864865234893647,1.0,4.0,axial,circular
219.0,219.0,109.5,6.0,0.0,496.4,50.0,876.0,0.0,0.0,4700.0,0.5,36.5,33653.52590341726,6065.044588712244,103.5,8.940267043139897,1.0,1.7892259744058765,42.87873005038305,16.429628061098065,0.2370984383960075,0.0,0.0,0.0,4693.364429007622,1.001413819679411,0.0014138196794108993,1.0,4.0,axial,circular
108.0,108.0,54.0,4.5,0.0,358.0,77.4,378.0,0.0,0.0,1535.0,0.5,24.0,7697.687399458391,2181.8032215905537,49.5,6.577977273970184,1.0,1.3109839479022218,47.574057860228805,14.538734848807085,0.19553453556955147,0.0,0.0,0.0,1376.8865580474976,1.1148340370006344,0.11483403700063444,1.0,3.5,axial,circular
108.0,108.0,54.0,4.5,0.0,358.0,77.4,378.0,0.0,0.0,1578.0,0.5,24.0,7697.687399458391,2181.8032215905537,49.5,6.577977273970184,1.0,1.3109839479022218,47.574057860228805,14.538734848807085,0.19553453556955147,0.0,0.0,0.0,1376.8865580474976,1.1460639155615642,0.14606391556156417,1.0,3.5,axial,circular
108.0,108.0,54.0,4.5,0.0,358.0,77.4,378.0,0.0,0.0,1518.0,0.5,24.0,7697.687399458391,2181.8032215905537,49.5,6.577977273970184,1.0,1.3109839479022218,47.574057860228805,14.538734848807085,0.19553453556955147,0.0,0.0,0.0,1376.8865580474976,1.102487340825383,0.10248734082538302,1.0,3.5,axial,circular
108.0,108.0,54.0,4.5,0.0,358.0,77.4,756.0,0.0,0.0,1286.0,0.5,24.0,7697.687399458391,2181.8032215905537,49.5,6.577977273970184,1.0,1.3109839479022218,47.574057860228805,29.07746969761417,0.39106907113910294,0.0,0.0,0.0,1376.8865580474976,0.9339912518454826,-0.0660087481545174,1.0,7.0,axial,circular
108.0,108.0,54.0,4.5,0.0,358.0,77.4,756.0,0.0,0.0,1280.0,0.5,24.0,7697.687399458391,2181.8032215905537,49.5,6.577977273970184,1.0,1.3109839479022218,47.574057860228805,29.07746969761417,0.39106907113910294,0.0,0.0,0.0,1376.8865580474976,0.9296335943718644,-0.07036640562813556,1.0,7.0,axial,circular
108.0,108.0,54.0,4.5,0.0,358.0,77.4,1188.0,0.0,0.0,1194.0,0.5,24.0,7697.687399458391,2181.8032215905537,49.5,6.577977273970184,1.0,1.3109839479022218,47.574057860228805,45.693166667679414,0.614537111790019,0.0,0.0,0.0,1376.8865580474976,0.8671738372500049,-0.13282616274999515,1.0,11.0,axial,circular
108.0,108.0,54.0,4.5,0.0,358.0,77.4,1188.0,0.0,0.0,1232.0,0.5,24.0,7697.687399458391,2181.8032215905537,49.5,6.577977273970184,1.0,1.3109839479022218,47.574057860228805,45.693166667679414,0.614537111790019,0.0,0.0,0.0,1376.8865580474976,0.8947723345829195,-0.10522766541708051,1.0,11.0,axial,circular
108.0,108.0,54.0,4.5,0.0,358.0,77.4,1620.0,0.0,0.0,974.0,0.5,24.0,7697.687399458391,2181.8032215905537,49.5,6.577977273970184,1.0,1.3109839479022218,47.574057860228805,62.30886363774465,0.8380051524409349,0.0,0.0,0.0,1376.8865580474976,0.7073930632173406,-0.29260693678265937,1.0,15.0,axial,circular
108.0,108.0,54.0,4.5,0.0,358.0,77.4,1620.0,0.0,0.0,1018.0,0.5,24.0,7697.687399458391,2181.8032215905537,49.5,6.577977273970184,1.0,1.3109839479022218,47.574057860228805,62.30886363774465,0.8380051524409349,0.0,0.0,0.0,1376.8865580474976,0.7393492180238734,-0.26065078197612657,1.0,15.0,axial,circular
133.0,133.0,66.5,4.7,0.0,352.0,84.7,465.0,0.0,0.0,2273.0,0.5,28.29787234042553,11998.496326296281,2841.3082139588187,61.8,6.92886216283739,1.0,0.9841261617136053,39.46536377538449,14.453692534668727,0.2002733838679587,0.0,0.0,0.0,2016.4131301507991,1.1272491564414737,0.12724915644147372,1.0,3.4962406015037595,axial,circular
133.0,133.0,66.5,4.7,0.0,352.0,84.7,465.0,0.0,0.0,2158.0,0.5,28.29787234042553,11998.496326296281,2841.3082139588187,61.8,6.92886216283739,1.0,0.9841261617136053,39.46536377538449,14.453692534668727,0.2002733838679587,0.0,0.0,0.0,2016.4131301507991,1.0702171929611528,0.07021719296115281,1.0,3.4962406015037595,axial,circular
133.0,133.0,66.5,4.7,0.0,352.0,84.7,465.0,0.0,0.0,2253.0,0.5,28.29787234042553,11998.496326296281,2841.3082139588187,61.8,6.92886216283739,1.0,0.9841261617136053,39.46536377538449,14.453692534668727,0.2002733838679587,0.0,0.0,0.0,2016.4131301507991,1.1173305540970702,0.11733055409707016,1.0,3.4962406015037595,axial,circular
133.0,133.0,66.5,4.7,0.0,352.0,84.7,465.0,13.3,13.3,1540.0,0.5,28.29787234042553,11998.496326296281,2841.3082139588187,61.8,6.92886216283739,1.0,0.9841261617136053,39.46536377538449,14.453692534668727,0.2002733838679587,0.1,1.0,0.8545254554488418,2016.4131301507991,0.7637323805190803,-0.23626761948091968,1.0,3.4962406015037595,eccentric,circular
133.0,133.0,66.5,4.7,0.0,352.0,84.7,465.0,13.3,13.3,1593.0,0.5,28.29787234042553,11998.496326296281,2841.3082139588187,61.8,6.92886216283739,1.0,0.9841261617136053,39.46536377538449,14.453692534668727,0.2002733838679587,0.1,1.0,0.8545254554488418,2016.4131301507991,0.79001667673175,-0.20998332326824998,1.0,3.4962406015037595,eccentric,circular
133.0,133.0,66.5,4.7,0.0,352.0,84.7,465.0,26.6,26.6,1173.0,0.5,28.29787234042553,11998.496326296281,2841.3082139588187,61.8,6.92886216283739,1.0,0.9841261617136053,39.46536377538449,14.453692534668727,0.2002733838679587,0.2,1.0,1.7090509108976837,2016.4131301507991,0.5817260274992735,-0.4182739725007265,1.0,3.4962406015037595,eccentric,circular
133.0,133.0,66.5,4.7,0.0,352.0,84.7,465.0,26.6,26.6,1167.0,0.5,28.29787234042553,11998.496326296281,2841.3082139588187,61.8,6.92886216283739,1.0,0.9841261617136053,39.46536377538449,14.453692534668727,0.2002733838679587,0.2,1.0,1.7090509108976837,2016.4131301507991,0.5787504467959524,-0.42124955320404756,1.0,3.4962406015037595,eccentric,circular
133.0,133.0,66.5,4.7,0.0,352.0,84.7,465.0,39.9,39.9,1001.0,0.5,28.29787234042553,11998.496326296281,2841.3082139588187,61.8,6.92886216283739,1.0,0.9841261617136053,39.46536377538449,14.453692534668727,0.2002733838679587,0.3,1.0,2.5635763663465254,2016.4131301507991,0.4964260473374022,-0.5035739526625977,1.0,3.4962406015037595,eccentric,circular
133.0,133.0,66.5,4.7,0.0,352.0,84.7,465.0,39.9,39.9,990.0,0.5,28.29787234042553,11998.496326296281,2841.3082139588187,61.8,6.92886216283739,1.0,0.9841261617136053,39.46536377538449,14.453692534668727,0.2002733838679587,0.3,1.0,2.5635763663465254,2016.4131301507991,0.4909708160479802,-0.5090291839520198,1.0,3.4962406015037595,eccentric,circular
108.0,108.0,54.0,4.5,0.0,358.0,77.4,756.0,13.3,13.3,889.0,0.5,24.0,7697.687399458391,2181.8032215905537,49.5,6.577977273970184,1.0,1.3109839479022218,47.574057860228805,29.07746969761417,0.39106907113910294,0.12314814814814816,1.0,1.062465981236623,1376.8865580474976,0.645659582341084,-0.354340417658916,1.0,7.0,eccentric,circular
108.0,108.0,54.0,4.5,0.0,358.0,77.4,1620.0,13.3,13.3,682.0,0.5,24.0,7697.687399458391,2181.8032215905537,49.5,6.577977273970184,1.0,1.3109839479022218,47.574057860228805,62.30886363774465,0.8380051524409349,0.12314814814814816,1.0,1.062465981236623,1376.8865580474976,0.49532039950125906,-0.5046796004987409,1.0,15.0,eccentric,circular
87.38,87.38,0.0,2.5,0.0,250.0,27.59,750.0,0.0,0.0,450.0,0.0,34.952,6786.464399999999,823.8,46.47793789266416,2.7401725443747083,0.33333333333333337,1.0999337311925632,4.913034493022699,29.68435921642315,0.289710547401829,0.0,0.0,0.0,393.18855279599995,1.1444890671409649,0.14448906714096488,1.0,8.583199816891737,axial,square
87.38,87.38,0.0,2.5,0.0,250.0,27.59,750.0,0.0,0.0,450.0,0.0,34.952,6786.464399999999,823.8,46.47793789266416,2.7401725443747083,0.33333333333333337,1.0999337311925632,4.913034493022699,29.68435921642315,0.289710547401829,0.0,0.0,0.0,393.18855279599995,1.1444890671409649,0.14448906714096488,1.0,8.583199816891737,axial,square
87.38,87.38,0.0,2.5,0.0,250.0,27.59,750.0,0.0,0.0,450.0,0.0,34.952,6786.464399999999,823.8,46.47793789266416,2.7401725443747083,0.33333333333333337,1.0999337311925632,4.913034493022699,29.68435921642315,0.289710547401829,0.0,0.0,0.0,393.18855279599995,1.1444890671409649,0.14448906714096488,1.0,8.583199816891737,axial,square
125.66,125.66,0.0,2.5,0.0,250.0,27.59,750.0,0.0,0.0,594.0,0.0,50.263999999999996,14558.835599999999,1206.6,68.07511515087228,2.764803055417886,0.33333333333333337,0.7509741486461409,3.3845004023501084,20.6590698043559,0.21065696846058643,0.0,0.0,0.0,703.3282742039999,0.8445558379865598,-0.15544416201344025,1.0,5.968486391851027,axial,square
125.66,125.66,0.0,2.5,0.0,250.0,27.59,750.0,0.0,0.0,594.0,0.0,50.263999999999996,14558.835599999999,1206.6,68.07511515087228,2.764803055417886,0.33333333333333337,0.7509741486461409,3.3845004023501084,20.6590698043559,0.21065696846058643,0.0,0.0,0.0,703.3282742039999,0.8445558379865598,-0.15544416201344025,1.0,5.968486391851027,axial,square
125.66,125.66,0.0,2.5,0.0,250.0,27.59,750.0,0.0,0.0,594.0,0.0,50.263999999999996,14558.835599999999,1206.6,68.07511515087228,2.764803055417886,0.33333333333333337,0.7509741486461409,3.3845004023501084,20.6590698043559,0.21065696846058643,0.0,0.0,0.0,703.3282742039999,0.8445558379865598,-0.15544416201344025,1.0,5.968486391851027,axial,square
111.25,111.25,55.625,2.5,0.0,250.0,27.59,750.0,0.0,0.0,526.0,0.5,44.5,8866.408953979006,1295.879497305275,53.125,3.749923123421894,1.0,1.3243572950376734,17.646697051397148,27.572238958962263,0.30302644285574176,0.0,0.0,0.0,568.5940973665995,0.9250887450927281,-0.07491125490727191,1.0,6.741573033707865,axial,circular
111.25,111.25,55.625,2.5,0.0,250.0,27.59,750.0,0.0,0.0,526.0,0.5,44.5,8866.408953979006,1295.879497305275,53.125,3.749923123421894,1.0,1.3243572950376734,17.646697051397148,27.572238958962263,0.30302644285574176,0.0,0.0,0.0,568.5940973665995,0.9250887450927281,-0.07491125490727191,1.0,6.741573033707865,axial,circular
111.25,111.25,55.625,2.5,0.0,250.0,27.59,750.0,0.0,0.0,526.0,0.5,44.5,8866.408953979006,1295.879497305275,53.125,3.749923123421894,1.0,1.3243572950376734,17.646697051397148,27.572238958962263,0.30302644285574176,0.0,0.0,0.0,568.5940973665995,0.9250887450927281,-0.07491125490727191,1.0,6.741573033707865,axial,circular
160.0,160.0,80.0,2.5,0.0,250.0,27.59,750.0,0.0,0.0,1153.0,0.5,64.0,18869.190875623695,1887.997892649019,77.5,3.784798051814988,1.0,0.9066434653167567,12.209025973596736,19.05112454339414,0.21622224969064507,0.0,0.0,0.0,992.6004494207124,1.1615952830495873,0.16159528304958726,1.0,4.6875,axial,circular
160.0,160.0,80.0,2.5,0.0,250.0,27.59,750.0,0.0,0.0,1153.0,0.5,64.0,18869.190875623695,1887.997892649019,77.5,3.784798051814988,1.0,0.9066434653167567,12.209025973596736,19.05112454339414,0.21622224969064507,0.0,0.0,0.0,992.6004494207124,1.1615952830495873,0.16159528304958726,1.0,4.6875,axial,circular
160.0,160.0,80.0,2.5,0.0,250.0,27.59,750.0,0.0,0.0,1153.0,0.5,64.0,18869.190875623695,1887.997892649019,77.5,3.784798051814988,1.0,0.9066434653167567,12.209025973596736,19.05112454339414,0.21622224969064507,0.0,0.0,0.0,992.6004494207124,1.1615952830495873,0.16159528304958726,1.0,4.6875,axial,circular
60.0,60.0,30.0,1.87,0.0,282.0,85.2,180.0,0.0,0.0,312.0,0.5,32.0855614973262,2485.932527848377,514.1363396175634,28.13,2.772290849492329,1.0,0.6845394440524277,27.791895469492953,12.360916339796931,0.16591954040114085,0.0,0.0,0.0,356.7878991448346,0.8744691194623352,-0.1255308805376648,1.0,3.0,axial,circular
60.0,60.0,30.0,1.87,0.0,282.0,85.2,180.0,0.0,0.0,320.0,0.5,32.0855614973262,2485.932527848377,514.1363396175634,28.13,2.772290849492329,1.0,0.6845394440524277,27.791895469492953,12.360916339796931,0.16591954040114085,0.0,0.0,0.0,356.7878991448346,0.8968914045767541,-0.10310859542324591,1.0,3.0,axial,circular
100.0,100.0,50.0,1.87,0.0,282.0,85.2,300.0,0.0,0.0,822.0,0.5,53.475935828877,7277.48964310353,877.5452091290467,48.13,2.819271002036892,1.0,0.39911441812257975,16.51847958808235,12.227825040488856,0.17693094056110525,0.0,0.0,0.0,867.5098665668119,0.9475396553736984,-0.05246034462630156,1.0,3.0,axial,circular
100.0,100.0,50.0,1.87,0.0,282.0,85.2,300.0,0.0,0.0,845.0,0.5,53.475935828877,7277.48964310353,877.5452091290467,48.13,2.819271002036892,1.0,0.39911441812257975,16.51847958808235,12.227825040488856,0.17693094056110525,0.0,0.0,0.0,867.5098665668119,0.9740523221298968,-0.025947677870103214,1.0,3.0,axial,circular
150.0,150.0,75.0,1.87,0.0,282.0,85.2,450.0,0.0,0.0,1701.0,0.5,80.2139037433155,16801.227772460985,1331.8062960184018,73.13,2.843179547156467,1.0,0.2623672103710594,10.963717110599259,12.155708727545035,0.18558442865428276,0.0,0.0,0.0,1807.0339816908654,0.9413215342017819,-0.058678465798218116,1.0,3.0,axial,circular
150.0,150.0,75.0,1.87,0.0,282.0,85.2,450.0,0.0,0.0,1670.0,0.5,80.2139037433155,16801.227772460985,1331.8062960184018,73.13,2.843179547156467,1.0,0.2623672103710594,10.963717110599259,12.155708727545035,0.18558442865428276,0.0,0.0,0.0,1807.0339816908654,0.9241663504508969,-0.0758336495491031,1.0,3.0,axial,circular
200.0,200.0,100.0,1.87,0.0,282.0,85.2,600.0,0.0,0.0,2783.0,0.5,106.951871657754,30251.956718805683,1786.0673829077568,98.13,2.8552454835356116,1.0,0.19541319371792804,8.205230065800903,12.118229458024272,0.1912584518326047,0.0,0.0,0.0,3081.137714422232,0.9032377835542031,-0.09676221644579686,1.0,3.0,axial,circular
200.0,200.0,100.0,1.87,0.0,282.0,85.2,600.0,0.0,0.0,2824.0,0.5,106.951871657754,30251.956718805683,1786.0673829077568,98.13,2.8552454835356116,1.0,0.19541319371792804,8.205230065800903,12.118229458024272,0.1912584518326047,0.0,0.0,0.0,3081.137714422232,0.9165445565063132,-0.08345544349368683,1.0,3.0,axial,circular
250.0,250.0,125.0,1.87,0.0,282.0,85.2,750.0,0.0,0.0,3950.0,0.5,133.6898395721925,47629.67648213762,2240.3284697971117,123.13,2.862522001249829,1.0,0.15568385602174364,6.555926292150181,12.095282112119984,0.19526409633773165,0.0,0.0,0.0,4689.82106476091,0.8422496179396075,-0.1577503820603925,1.0,3.0,axial,circular
250.0,250.0,125.0,1.87,0.0,282.0,85.2,750.0,0.0,0.0,4102.0,0.5,133.6898395721925,47629.67648213762,2240.3284697971117,123.13,2.862522001249829,1.0,0.15568385602174364,6.555926292150181,12.095282112119984,0.19526409633773165,0.0,0.0,0.0,4689.82106476091,0.8746602361489291,-0.12533976385107093,1.0,3.0,axial,circular
60.0,60.0,30.0,2.0,0.0,404.0,85.2,180.0,0.0,0.0,427.0,0.5,30.0,2463.0086404143976,547.575252183584,28.0,2.9563986309715453,1.0,1.0541918317141736,42.656608818303724,12.38255945238862,0.1789895431498131,0.0,0.0,0.0,431.0687380454746,0.9905612778511315,-0.009438722148868539,1.0,3.0,axial,circular
60.0,60.0,30.0,2.0,0.0,404.0,85.2,180.0,0.0,0.0,415.0,0.5,30.0,2463.0086404143976,547.575252183584,28.0,2.9563986309715453,1.0,1.0541918317141736,42.656608818303724,12.38255945238862,0.1789895431498131,0.0,0.0,0.0,431.0687380454746,0.962723490183184,-0.03727650981681596,1.0,3.0,axial,circular
100.0,100.0,50.0,2.0,0.0,404.0,85.2,300.0,0.0,0.0,930.0,0.5,50.0,7238.229473870883,936.2478398964006,48.0,3.00996905857955,1.0,0.6133385351273465,25.33390624304455,12.242392574059092,0.1864931185765161,0.0,0.0,0.0,994.9412784919451,0.9347285313256094,-0.0652714686743906,1.0,3.0,axial,circular
100.0,100.0,50.0,2.0,0.0,404.0,85.2,300.0,0.0,0.0,920.0,0.5,50.0,7238.229473870883,936.2478398964006,48.0,3.00996905857955,1.0,0.6133385351273465,25.33390624304455,12.242392574059092,0.1864931185765161,0.0,0.0,0.0,994.9412784919451,0.9246776869027534,-0.07532231309724657,1.0,3.0,axial,circular
150.0,150.0,75.0,2.0,0.0,404.0,85.2,450.0,0.0,0.0,1870.0,0.5,75.0,16741.54725098001,1422.0885745374212,73.0,3.0372596317376264,1.0,0.4027845695290438,16.808943715369878,12.16596154107802,0.19273648137408977,0.0,0.0,0.0,2000.9036098966149,0.9345777531465503,-0.06542224685344966,1.0,3.0,axial,circular
150.0,150.0,75.0,2.0,0.0,404.0,85.2,450.0,0.0,0.0,1743.0,0.5,75.0,16741.54725098001,1422.0885745374212,73.0,3.0372596317376264,1.0,0.4027845695290438,16.808943715369878,12.16596154107802,0.19273648137408977,0.0,0.0,0.0,2000.9036098966149,0.8711064298045119,-0.12889357019548808,1.0,3.0,axial,circular
200.0,200.0,100.0,2.0,0.0,404.0,85.2,600.0,0.0,0.0,3020.0,0.5,100.0,30171.855845076374,1907.929309178442,98.0,3.0510403768873147,1.0,0.2998486002818765,12.577758288392603,12.126124845226476,0.19696433914969372,0.0,0.0,0.0,3341.445558908598,0.9038004500622209,-0.09619954993777913,1.0,3.0,axial,circular
200.0,200.0,100.0,2.0,0.0,404.0,85.2,600.0,0.0,0.0,3011.0,0.5,100.0,30171.855845076374,1907.929309178442,98.0,3.0510403768873147,1.0,0.2998486002818765,12.577758288392603,12.126124845226476,0.19696433914969372,0.0,0.0,0.0,3341.445558908598,0.9011070050123666,-0.09889299498763338,1.0,3.0,axial,circular
250.0,250.0,125.0,2.0,0.0,404.0,85.2,750.0,0.0,0.0,4442.0,0.5,125.0,47529.15525615998,2393.7700438194624,123.0,3.059353759244459,1.0,0.2388163753846262,10.048609095404565,12.101697960887467,0.2000069394626234,0.0,0.0,0.0,5016.567125527893,0.8854660744786842,-0.1145339255213158,1.0,3.0,axial,circular
250.0,250.0,125.0,2.0,0.0,404.0,85.2,750.0,0.0,0.0,4550.0,0.5,125.0,47529.15525615998,2393.7700438194624,123.0,3.059353759244459,1.0,0.2388163753846262,10.048609095404565,12.101697960887467,0.2000069394626234,0.0,0.0,0.0,5016.567125527893,0.9069947408550232,-0.09300525914497682,1.0,3.0,axial,circular
60.0,60.0,30.0,2.0,0.0,404.0,90.0,180.0,0.0,0.0,432.0,0.5,30.0,2463.0086404143976,547.575252183584,28.0,2.9563986309715453,1.0,0.9979682673560845,42.656608818303724,12.38255945238862,0.18071465587269242,0.0,0.0,0.0,442.89117951946366,0.9754089039856685,-0.024591096014331515,1.0,3.0,axial,circular
60.0,60.0,30.0,2.0,0.0,404.0,90.0,180.0,0.0,0.0,437.0,0.5,30.0,2463.0086404143976,547.575252183584,28.0,2.9563986309715453,1.0,0.9979682673560845,42.656608818303724,12.38255945238862,0.18071465587269242,0.0,0.0,0.0,442.89117951946366,0.98669835889291,-0.013301641107089979,1.0,3.0,axial,circular
150.0,150.0,75.0,2.0,0.0,404.0,90.0,450.0,0.0,0.0,1980.0,0.5,75.0,16741.54725098001,1422.0885745374212,73.0,3.0372596317376264,1.0,0.3813027258208281,16.808943715369878,12.16596154107802,0.19514972775135517,0.0,0.0,0.0,2081.263036701319,0.9513453922374873,-0.048654607762512736,1.0,3.0,axial,circular
150.0,150.0,75.0,2.0,0.0,404.0,90.0,450.0,0.0,0.0,1910.0,0.5,75.0,16741.54725098001,1422.0885745374212,73.0,3.0372596317376264,1.0,0.3813027258208281,16.808943715369878,12.16596154107802,0.19514972775135517,0.0,0.0,0.0,2081.263036701319,0.9177119692795963,-0.0822880307204037,1.0,3.0,axial,circular
250.0,250.0,125.0,2.0,0.0,404.0,90.0,750.0,0.0,0.0,4720.0,0.5,125.0,47529.15525615998,2393.7700438194624,123.0,3.059353759244459,1.0,0.22607950203077945,10.048609095404565,12.101697960887467,0.20266934671664658,0.0,0.0,0.0,5244.707070757462,0.899954932910737,-0.10004506708926297,1.0,3.0,axial,circular
250.0,250.0,125.0,2.0,0.0,404.0,90.0,750.0,0.0,0.0,4800.0,0.5,125.0,47529.15525615998,2393.7700438194624,123.0,3.059353759244459,1.0,0.22607950203077945,10.048609095404565,12.101697960887467,0.20266934671664658,0.0,0.0,0.0,5244.707070757462,0.9152084063499021,-0.08479159365009792,1.0,3.0,axial,circular
60.0,60.0,0.0,1.87,0.0,282.0,81.0,180.0,0.0,0.0,382.0,0.0,32.0855614973262,3165.1875999999997,420.8248,31.741305970396766,2.044241219158444,0.33333333333333337,0.46287738146963175,6.053899445098723,10.37209583449748,0.13105423841201408,0.0,0.0,0.0,375.0527892,1.018523287921198,0.01852328792119806,1.0,3.0,axial,square
60.0,60.0,0.0,1.87,0.0,282.0,81.0,180.0,0.0,0.0,350.0,0.0,32.0855614973262,3165.1875999999997,420.8248,31.741305970396766,2.044241219158444,0.33333333333333337,0.46287738146963175,6.053899445098723,10.37209583449748,0.13105423841201408,0.0,0.0,0.0,375.0527892,0.9332019653728254,-0.0667980346271746,1.0,3.0,axial,square
100.0,100.0,0.0,1.87,0.0,282.0,81.0,300.0,0.0,0.0,860.0,0.0,53.475935828877,9265.9876,720.0248,54.30888931230702,2.070596943546022,0.33333333333333337,0.27053273926326077,3.5838720908847472,10.38503413186495,0.1431492802349675,0.0,0.0,0.0,953.5919892000001,0.9018532136804993,-0.09814678631950069,1.0,3.0,axial,square
100.0,100.0,0.0,1.87,0.0,282.0,81.0,300.0,0.0,0.0,840.0,0.0,53.475935828877,9265.9876,720.0248,54.30888931230702,2.070596943546022,0.33333333333333337,0.27053273926326077,3.5838720908847472,10.38503413186495,0.1431492802349675,0.0,0.0,0.0,953.5919892000001,0.8808798831297899,-0.11912011687021007,1.0,3.0,axial,square
150.0,150.0,0.0,1.87,0.0,282.0,81.0,450.0,0.0,0.0,1662.0,0.0,80.2139037433155,21391.987599999997,1094.0248,82.51836848969482,2.083759425454602,0.33333333333333337,0.1780492375323498,2.3736943613614216,10.389074045361308,0.152422038936503,0.0,0.0,0.0,2041.2659891999997,0.8142006033478081,-0.18579939665219192,1.0,3.0,axial,square
150.0,150.0,0.0,1.87,0.0,282.0,81.0,450.0,0.0,0.0,1740.0,0.0,80.2139037433155,21391.987599999997,1094.0248,82.51836848969482,2.083759425454602,0.33333333333333337,0.1780492375323498,2.3736943613614216,10.389074045361308,0.152422038936503,0.0,0.0,0.0,2041.2659891999997,0.8524121840103406,-0.14758781598965942,1.0,3.0,axial,square
200.0,200.0,0.0,1.87,0.0,282.0,81.0,600.0,0.0,0.0,2890.0,0.0,106.951871657754,38517.98759999999,1468.0248,110.72784766708264,2.090338171848657,0.33333333333333337,0.1326886858324747,1.77454716490608,10.390487643994385,0.15843107621631244,0.0,0.0,0.0,3533.9399891999997,0.8177841188113179,-0.18221588118868215,1.0,3.0,axial,square
200.0,200.0,0.0,1.87,0.0,282.0,81.0,600.0,0.0,0.0,2920.0,0.0,106.951871657754,38517.98759999999,1468.0248,110.72784766708264,2.090338171848657,0.33333333333333337,0.1326886858324747,1.77454716490608,10.390487643994385,0.15843107621631244,0.0,0.0,0.0,3533.9399891999997,0.8262732273110893,-0.17372677268891068,1.0,3.0,axial,square
250.0,250.0,0.0,1.87,0.0,282.0,60.0,750.0,0.0,0.0,3304.0,0.0,133.6898395721925,60643.98759999999,1842.0248000000001,138.93732684447045,2.094284842849248,0.33333333333333337,0.142759684885893,1.416917826900484,10.391141873114812,0.14939481928866832,0.0,0.0,0.0,4158.0902496,0.7945955478762969,-0.20540445212370306,1.0,3.0,axial,square
250.0,250.0,0.0,1.87,0.0,282.0,60.0,750.0,0.0,0.0,3400.0,0.0,133.6898395721925,60643.98759999999,1842.0248000000001,138.93732684447045,2.094284842849248,0.33333333333333337,0.142759684885893,1.416917826900484,10.391141873114812,0.14939481928866832,0.0,0.0,0.0,4158.0902496,0.8176830698484895,-0.18231693015151051,1.0,3.0,axial,square
60.0,60.0,0.0,2.0,0.0,404.0,50.9,180.0,0.0,0.0,318.0,0.0,30.0,3136.0,448.0,31.594616678674353,2.181449286483666,0.33333333333333337,1.1338759472354758,9.298055643492606,10.369185117452576,0.1262589811815252,0.0,0.0,0.0,340.61440000000005,0.9336070348170834,-0.0663929651829166,1.0,3.0,axial,square
60.0,60.0,0.0,2.0,0.0,404.0,50.9,180.0,0.0,0.0,322.0,0.0,30.0,3136.0,448.0,31.594616678674353,2.181449286483666,0.33333333333333337,1.1338759472354758,9.298055643492606,10.369185117452576,0.1262589811815252,0.0,0.0,0.0,340.61440000000005,0.9453505195317636,-0.05464948046823637,1.0,3.0,axial,square
100.0,100.0,0.0,2.0,0.0,404.0,50.9,300.0,0.0,0.0,770.0,0.0,50.0,9216.0,768.0,54.162200020584606,2.2116050989828153,0.33333333333333337,0.6614276358873609,5.49884396405293,10.38398767333629,0.13312449164001677,0.0,0.0,0.0,779.3663999999999,0.9879820325844174,-0.012017967415582587,1.0,3.0,axial,square
100.0,100.0,0.0,2.0,0.0,404.0,50.9,300.0,0.0,0.0,772.0,0.0,50.0,9216.0,768.0,54.162200020584606,2.2116050989828153,0.33333333333333337,0.6614276358873609,5.49884396405293,10.38398767333629,0.13312449164001677,0.0,0.0,0.0,779.3663999999999,0.9905482196820393,-0.009451780317960679,1.0,3.0,axial,square
150.0,150.0,0.0,2.0,0.0,404.0,50.9,450.0,0.0,0.0,1300.0,0.0,75.0,21316.0,1168.0,82.37167919797243,2.2266628718125503,0.33333333333333337,0.4349113222273058,3.640295665416087,10.388609146560478,0.1390379259049265,0.0,0.0,0.0,1556.8564,0.8350159976218745,-0.1649840023781255,1.0,3.0,axial,square
150.0,150.0,0.0,2.0,0.0,404.0,50.9,450.0,0.0,0.0,1420.0,0.0,75.0,21316.0,1168.0,82.37167919797243,2.2266628718125503,0.33333333333333337,0.4349113222273058,3.640295665416087,10.388609146560478,0.1390379259049265,0.0,0.0,0.0,1556.8564,0.9120943974023552,-0.0879056025976448,1.0,3.0,axial,square
200.0,200.0,0.0,2.0,0.0,404.0,50.9,600.0,0.0,0.0,1990.0,0.0,100.0,38416.0,1568.0,110.58115837536023,2.234188493639323,0.33333333333333337,0.3239645563529931,2.7208135776815037,10.390226176556505,0.14317434111995117,0.0,0.0,0.0,2588.8464,0.7686821435215315,-0.23131785647846848,1.0,3.0,axial,square
200.0,200.0,0.0,2.0,0.0,404.0,50.9,600.0,0.0,0.0,2054.0,0.0,100.0,38416.0,1568.0,110.58115837536023,2.234188493639323,0.33333333333333337,0.3239645563529931,2.7208135776815037,10.390226176556505,0.14317434111995117,0.0,0.0,0.0,2588.8464,0.7934035792930783,-0.20659642070692175,1.0,3.0,axial,square
