Repository: Serali-Nerri/cfst-predictor

# CFST柱极限承载力预测 - XGBoost Pipeline

## 项目概述

本项目使用 `XGBoost` 构建一个面向混凝土填充钢管（CFST）柱极限承载力预测的机器学习流水线，覆盖以下当前已实现的能力：

- 从已处理的特征 CSV 加载数据并提取报告目标列
- 由 `scripts/compute_feature_parameters.py` 离线生成 `Npl (kN)`、`eta_u = Nexp / Npl`、`r = (Nexp - Npl) / Npl`、`b/h`、`L/h`、`axial_flag`、`section_family` 等派生列
- 先划分训练/测试集，再进行预处理，避免预处理数据泄漏
- 按配置剔除指定特征列
- 训练 `XGBRegressor`
- 可选使用 `Optuna` 做超参数搜索
- 在交叉验证各折内部切验证集支持 `early_stopping_rounds`
- 按 `config.cv` 中的 `n_splits` / `shuffle` / `random_state` 执行交叉验证
- 以 `CV` 复合目标选择模型，并在 `train_full` 上重训最终模型
- 输出训练/测试指标、交叉验证结果、可比较的 `regime_analysis`、图表与模型产物
- 从已保存模型目录加载模型并进行 CSV 批量预测

当前默认主线已经切换为：

- `target_mode: r_over_npl`
- `target_transform.enabled: false`

File: data/raw/Archive/2026.3.11/all_dedup_same_en_label_gap_suspicious.csv (part 1 of 2)
group_id,suspicious,severity,group_size,label_min,label_max,label_range,label_mean,rel_range,max_min_ratio,fc_values_in_group,type_values_in_group,source_row,Ref.No.,fc (MPa),type (规格备注),试件标号,fy (MPa),fcy150,R再生骨料取代率(%),b (mm),h (mm),t (mm),r0 (mm),L (mm),e1 (mm),e2 (mm),Nexp (kN)
936,Y,high,2,563.0,3095.0,2532.0,1829.0,1.384363,5.497336,38,cylinder,1287,"STRENGTH OF CONCRETE FILLED STEEL BOX COLUMNNS INCORPORATING LOCAL BUCKLING, Brian Uy, Journal of Structural Engineering, 2000",38,cylinder,NS7,300,38,0,246,246,3,0,720,0,0,3095
936,Y,high,2,563.0,3095.0,2532.0,1829.0,1.384363,5.497336,38,cylinder,1291,"STRENGTH OF CONCRETE FILLED STEEL BOX COLUMNNS INCORPORATING LOCAL BUCKLING, Brian Uy, Journal of Structural Engineering, 2000",38,cylinder,NS11,300,38,0,246,246,3,0,720,0,0,563
928,Y,high,2,490.0,1708.0,1218.0,1099.0,1.10828,3.485714,50,cylinder,1277,"STRENGTH OF CONCRETE FILLED STEEL BOX COLUMNNS INCORPORATING LOCAL BUCKLING, Brian Uy, Journal of Structural Engineering, 2000",50,cylinder,HS7,300,50,0,156,156,3,0,450,0,0,1708
928,Y,high,2,490.0,1708.0,1218.0,1099.0,1.10828,3.485714,50,cylinder,1281,"STRENGTH OF CONCRETE FILLED STEEL BOX COLUMNNS INCORPORATING LOCAL BUCKLING, Brian Uy, Journal of Structural Engineering, 2000",50,cylinder,HS11,300,50,0,156,156,3,0,450,0,0,490
940,Y,high,5,622.0,4581.0,3959.0,3590.2,1.102724,7.364952,38,cylinder,1295,"STRENGTH OF CONCRETE FILLED STEEL BOX COLUMNNS INCORPORATING LOCAL BUCKLING, Brian Uy, Journal of Structural Engineering, 2000",38,cylinder,NS16,300,38,0,306,306,3,0,900,0,0,4581
940,Y,high,5,622.0,4581.0,3959.0,3590.2,1.102724,7.364952,38,cylinder,1294,"STRENGTH OF CONCRETE FILLED STEEL BOX COLUMNNS INCORPORATING LOCAL BUCKLING, Brian Uy, Journal of Structural Engineering, 2000",38,cylinder,NS15,300,38,0,306,306,3,0,900,0,0,4495
940,Y,high,5,622.0,4581.0,3959.0,3590.2,1.102724,7.364952,38,cylinder,1293,"STRENGTH OF CONCRETE FILLED STEEL BOX COLUMNNS INCORPORATING LOCAL BUCKLING, Brian Uy, Journal of Structural Engineering, 2000",38,cylinder,NS14,300,38,0,306,306,3,0,900,0,0,4253
940,Y,high,5,622.0,4581.0,3959.0,3590.2,1.102724,7.364952,38,cylinder,1292,"STRENGTH OF CONCRETE FILLED STEEL BOX COLUMNNS INCORPORATING LOCAL BUCKLING, Brian Uy, Journal of Structural Engineering, 2000",38,cylinder,NS13,300,38,0,306,306,3,0,900,0,0,4000
940,Y,high,5,622.0,4581.0,3959.0,3590.2,1.102724,7.364952,38,cylinder,1296,"STRENGTH OF CONCRETE FILLED STEEL BOX COLUMNNS INCORPORATING LOCAL BUCKLING, Brian Uy, Journal of Structural Engineering, 2000",38,cylinder,NS17,300,38,0,306,306,3,0,900,0,0,622
2279,Y,high,9,548.0,1608.0,1060.0,993.4444,1.066995,2.934307,48.29,cube,3243,"高温后不同截面钢管混凝土轴压构件的实验研究, 姜绍飞; 刘明, Unknown, 2002",48.29,cube,A-20,433,40.482,0,133,133,4.5,66.5,399,0,0,1608
2279,Y,high,9,548.0,1608.0,1060.0,993.4444,1.066995,2.934307,48.29,cube,3245,"高温后不同截面钢管混凝土轴压构件的实验研究, 姜绍飞; 刘明, Unknown, 2002",48.29,cube,A-300,433,40.482,0,133,133,4.5,66.5,399,0,0,1337
2279,Y,high,9,548.0,1608.0,1060.0,993.4444,1.066995,2.934307,48.29,cube,3244,"高温后不同截面钢管混凝土轴压构件的实验研究, 姜绍飞; 刘明, Unknown, 2002",48.29,cube,A-200,433,40.482,0,133,133,4.5,66.5,399,0,0,1232
2279,Y,high,9,548.0,1608.0,1060.0,993.4444,1.066995,2.934307,48.29,cube,3247,"高温后不同截面钢管混凝土轴压构件的实验研究, 姜绍飞; 刘明, Unknown, 2002",48.29,cube,A-500,433,40.482,0,133,133,4.5,66.5,399,0,0,1062
2279,Y,high,9,548.0,1608.0,1060.0,993.4444,1.066995,2.934307,48.29,cube,3246,"高温后不同截面钢管混凝土轴压构件的实验研究, 姜绍飞; 刘明, Unknown, 2002",48.29,cube,A-400,433,40.482,0,133,133,4.5,66.5,399,0,0,1013
2279,Y,high,9,548.0,1608.0,1060.0,993.4444,1.066995,2.934307,48.29,cube,3248,"高温后不同截面钢管混凝土轴压构件的实验研究, 姜绍飞; 刘明, Unknown, 2002",48.29,cube,A-600,433,40.482,0,133,133,4.5,66.5,399,0,0,791
2279,Y,high,9,548.0,1608.0,1060.0,993.4444,1.066995,2.934307,48.29,cube,3249,"高温后不同截面钢管混凝土轴压构件的实验研究, 姜绍飞; 刘明, Unknown, 2002",48.29,cube,A-700,433,40.482,0,133,133,4.5,66.5,399,0,0,734
2279,Y,high,9,548.0,1608.0,1060.0,993.4444,1.066995,2.934307,48.29,cube,3251,"高温后不同截面钢管混凝土轴压构件的实验研究, 姜绍飞; 刘明, Unknown, 2002",48.29,cube,A-900,433,40.482,0,133,133,4.5,66.5,399,0,0,616
2279,Y,high,9,548.0,1608.0,1060.0,993.4444,1.066995,2.934307,48.29,cube,3250,"高温后不同截面钢管混凝土轴压构件的实验研究, 姜绍飞; 刘明, Unknown, 2002",48.29,cube,A-800,433,40.482,0,133,133,4.5,66.5,399,0,0,548
932,Y,high,2,517.0,1555.0,1038.0,1036.0,1.001931,3.007737,32,cylinder,1282,"STRENGTH OF CONCRETE FILLED STEEL BOX COLUMNNS INCORPORATING LOCAL BUCKLING, Brian Uy, Journal of Structural Engineering, 2000",32,cylinder,NS1,300,32,0,186,186,3,0,540,0,0,1555
932,Y,high,2,517.0,1555.0,1038.0,1036.0,1.001931,3.007737,32,cylinder,1286,"STRENGTH OF CONCRETE FILLED STEEL BOX COLUMNNS INCORPORATING LOCAL BUCKLING, Brian Uy, Journal of Structural Engineering, 2000",32,cylinder,NS5,300,32,0,186,186,3,0,540,0,0,517
441,Y,high,12,230.0,637.0,407.0,428.5833,0.94964,2.769565,39.73,cube,610,"高温后不同截面钢管混凝土轴压构件的实验研究, 姜绍飞; 刘明, Unknown, 2002",39.73,cube,C-20,227.7,32.633,0,100,75,2.86,0,300,0,0,637
441,Y,high,12,230.0,637.0,407.0,428.5833,0.94964,2.769565,39.73,cube,611,"高温后不同截面钢管混凝土轴压构件的实验研究, 姜绍飞; 刘明, Unknown, 2002",39.73,cube,C-100,227.7,32.633,0,100,75,2.86,0,300,0,0,578
441,Y,high,12,230.0,637.0,407.0,428.5833,0.94964,2.769565,39.73,cube,612,"高温后不同截面钢管混凝土轴压构件的实验研究, 姜绍飞; 刘明, Unknown, 2002",39.73,cube,C-200,227.7,32.633,0,100,75,2.86,0,300,0,0,530
441,Y,high,12,230.0,637.0,407.0,428.5833,0.94964,2.769565,39.73,cube,613,"高温后不同截面钢管混凝土轴压构件的实验研究, 姜绍飞; 刘明, Unknown, 2002",39.73,cube,C-300,227.7,32.633,0,100,75,2.86,0,300,0,0,491
441,Y,high,12,230.0,637.0,407.0,428.5833,0.94964,2.769565,39.73,cube,614,"高温后不同截面钢管混凝土轴压构件的实验研究, 姜绍飞; 刘明, Unknown, 2002",39.73,cube,C-400-1,227.7,32.633,0,100,75,2.86,0,300,0,0,469
441,Y,high,12,230.0,637.0,407.0,428.5833,0.94964,2.769565,39.73,cube,616,"高温后不同截面钢管混凝土轴压构件的实验研究, 姜绍飞; 刘明, Unknown, 2002",39.73,cube,C-500,227.7,32.633,0,100,75,2.86,0,300,0,0,433
441,Y,high,12,230.0,637.0,407.0,428.5833,0.94964,2.769565,39.73,cube,615,"高温后不同截面钢管混凝土轴压构件的实验研究, 姜绍飞; 刘明, Unknown, 2002",39.73,cube,C-400-2,227.7,32.633,0,100,75,2.86,0,300,0,0,430
441,Y,high,12,230.0,637.0,407.0,428.5833,0.94964,2.769565,39.73,cube,618,"高温后不同截面钢管混凝土轴压构件的实验研究, 姜绍飞; 刘明, Unknown, 2002",39.73,cube,C-600-2,227.7,32.633,0,100,75,2.86,0,300,0,0,390
441,Y,high,12,230.0,637.0,407.0,428.5833,0.94964,2.769565,39.73,cube,617,"高温后不同截面钢管混凝土轴压构件的实验研究, 姜绍飞; 刘明, Unknown, 2002",39.73,cube,C-600-1,227.7,32.633,0,100,75,2.86,0,300,0,0,365
441,Y,high,12,230.0,637.0,407.0,428.5833,0.94964,2.769565,39.73,cube,619,"高温后不同截面钢管混凝土轴压构件的实验研究, 姜绍飞; 刘明, Unknown, 2002",39.73,cube,C-700,227.7,32.633,0,100,75,2.86,0,300,0,0,325
441,Y,high,12,230.0,637.0,407.0,428.5833,0.94964,2.769565,39.73,cube,620,"高温后不同截面钢管混凝土轴压构件的实验研究, 姜绍飞; 刘明, Unknown, 2002",39.73,cube,C-800,227.7,32.633,0,100,75,2.86,0,300,0,0,265
441,Y,high,12,230.0,637.0,407.0,428.5833,0.94964,2.769565,39.73,cube,621,"高温后不同截面钢管混凝土轴压构件的实验研究, 姜绍飞; 刘明, Unknown, 2002",39.73,cube,C-900,227.7,32.633,0,100,75,2.86,0,300,0,0,230
924,Y,high,2,454.0,1114.0,660.0,784.0,0.841837,2.453744,50,cylinder,1272,"STRENGTH OF CONCRETE FILLED STEEL BOX COLUMNNS INCORPORATING LOCAL BUCKLING, Brian Uy, Journal of Structural Engineering, 2000",50,cylinder,HS1,300,50,0,126,126,3,0,360,0,0,1114
924,Y,high,2,454.0,1114.0,660.0,784.0,0.841837,2.453744,50,cylinder,1276,"STRENGTH OF CONCRETE FILLED STEEL BOX COLUMNNS INCORPORATING LOCAL BUCKLING, Brian Uy, Journal of Structural Engineering, 2000",50,cylinder,HS5,300,50,0,126,126,3,0,360,0,0,454
2167,Y,high,3,950.0,2220.0,1270.0,1773.3333,0.716165,2.336842,64.5,Cylinder 150x300,2943,"Mechanical Behavior of Circular Steel-Concrete Composite Stub Columns, Mathias Johansson; Kent Gylltoft, Journal of Structural Engineering, 2002",64.5,Cylinder 150x300,SFC,433,64.5,0,159,159,4.8,79.5,650,0,0,2220
2167,Y,high,3,950.0,2220.0,1270.0,1773.3333,0.716165,2.336842,64.5,Cylinder 150x300,2942,"Mechanical Behavior of Circular Steel-Concrete Composite Stub Columns, Mathias Johansson; Kent Gylltoft, Journal of Structural Engineering, 2002",64.5,Cylinder 150x300,SFE,433,64.5,0,159,159,4.8,79.5,650,0,0,2150
2167,Y,high,3,950.0,2220.0,1270.0,1773.3333,0.716165,2.336842,64.5,Cylinder 150x300,2944,"Mechanical Behavior of Circular Steel-Concrete Composite Stub Columns, Mathias Johansson; Kent Gylltoft, Journal of Structural Engineering, 2002",64.5,Cylinder 150x300,SFS,433,64.5,0,159,159,4.8,79.5,650,0,0,950
3578,Y,high,7,1058.2,2226.7,1168.5,1654.7429,0.706152,2.104234,62.3,fck100x100x300,5045,"Structures | Experimental and theoretical study on the eccentric compression performance of novel L-shaped composite columns composed of HGM-filled square steel tubes | Zhou Yan, Lei Honggang | 2025",62.3,fck100x100x300,EL-C-30-135°,405,59.53410453,0,100,100,4,0,1500,30,30,2226.7
3578,Y,high,7,1058.2,2226.7,1168.5,1654.7429,0.706152,2.104234,62.3,fck100x100x300,5044,"Structures | Experimental and theoretical study on the eccentric compression performance of novel L-shaped composite columns composed of HGM-filled square steel tubes | Zhou Yan, Lei Honggang | 2025",62.3,fck100x100x300,EL-C-30-45°,405,59.53410453,0,100,100,4,0,1500,30,30,2083.1
3578,Y,high,7,1058.2,2226.7,1168.5,1654.7429,0.706152,2.104234,62.3,fck100x100x300,5046,"Structures | Experimental and theoretical study on the eccentric compression performance of novel L-shaped composite columns composed of HGM-filled square steel tubes | Zhou Yan, Lei Honggang | 2025",62.3,fck100x100x300,EL-C-30-0°,405,59.53410453,0,100,100,4,0,1500,30,30,2020
3578,Y,high,7,1058.2,2226.7,1168.5,1654.7429,0.706152,2.104234,62.3,fck100x100x300,4995,"Structures | Experimental and theoretical study on the eccentric compression performance of novel L-shaped composite columns composed of HGM-filled square steel tubes | Zhou Yan, Lei Honggang | 2025",62.3,fck100x100x300,EL-C-30-180°,405,59.53410453,0,100,100,4,0,1500,30,30,1882.4
3578,Y,high,7,1058.2,2226.7,1168.5,1654.7429,0.706152,2.104234,62.3,fck100x100x300,5047,"Structures | Experimental and theoretical study on the eccentric compression performance of novel L-shaped composite columns composed of HGM-filled square steel tubes | Zhou Yan, Lei Honggang | 2025",62.3,fck100x100x300,EL-30-0°,405,59.53410453,0,100,100,4,0,1500,30,30,1222.9
3578,Y,high,7,1058.2,2226.7,1168.5,1654.7429,0.706152,2.104234,62.3,fck100x100x300,5042,"Structures | Experimental and theoretical study on the eccentric compression performance of novel L-shaped composite columns composed of HGM-filled square steel tubes | Zhou Yan, Lei Honggang | 2025",62.3,fck100x100x300,EL-30-135°,405,59.53410453,0,100,100,4,0,1500,30,30,1089.9
3578,Y,high,7,1058.2,2226.7,1168.5,1654.7429,0.706152,2.104234,62.3,fck100x100x300,5043,"Structures | Experimental and theoretical study on the eccentric compression performance of novel L-shaped composite columns composed of HGM-filled square steel tubes | Zhou Yan, Lei Honggang | 2025",62.3,fck100x100x300,EL-30-45°,405,59.53410453,0,100,100,4,0,1500,30,30,1058.2
440,Y,high,9,541.0,1090.0,549.0,848.5556,0.646982,2.014787,20.02,cube,601,"高温后不同截面钢管混凝土轴压构件的实验研究, 姜绍飞; 刘明, Unknown, 2002",20.02,cube,B-20,265.3,15.252,0,120,120,6,0,360,0,0,1090
440,Y,high,9,541.0,1090.0,549.0,848.5556,0.646982,2.014787,20.02,cube,603,"高温后不同截面钢管混凝土轴压构件的实验研究, 姜绍飞; 刘明, Unknown, 2002",20.02,cube,B-300,265.3,15.252,0,120,120,6,0,360,0,0,1008
440,Y,high,9,541.0,1090.0,549.0,848.5556,0.646982,2.014787,20.02,cube,602,"高温后不同截面钢管混凝土轴压构件的实验研究, 姜绍飞; 刘明, Unknown, 2002",20.02,cube,B-200,265.3,15.252,0,120,120,6,0,360,0,0,984
440,Y,high,9,541.0,1090.0,549.0,848.5556,0.646982,2.014787,20.02,cube,605,"高温后不同截面钢管混凝土轴压构件的实验研究, 姜绍飞; 刘明, Unknown, 2002",20.02,cube,B-500,265.3,15.252,0,120,120,6,0,360,0,0,918
440,Y,high,9,541.0,1090.0,549.0,848.5556,0.646982,2.014787,20.02,cube,606,"高温后不同截面钢管混凝土轴压构件的实验研究, 姜绍飞; 刘明, Unknown, 2002",20.02,cube,B-600,265.3,15.252,0,120,120,6,0,360,0,0,897
440,Y,high,9,541.0,1090.0,549.0,848.5556,0.646982,2.014787,20.02,cube,604,"高温后不同截面钢管混凝土轴压构件的实验研究, 姜绍飞; 刘明, Unknown, 2002",20.02,cube,B-400,265.3,15.252,0,120,120,6,0,360,0,0,858
440,Y,high,9,541.0,1090.0,549.0,848.5556,0.646982,2.014787,20.02,cube,607,"高温后不同截面钢管混凝土轴压构件的实验研究, 姜绍飞; 刘明, Unknown, 2002",20.02,cube,B-700,265.3,15.252,0,120,120,6,0,360,0,0,673
440,Y,high,9,541.0,1090.0,549.0,848.5556,0.646982,2.014787,20.02,cube,608,"高温后不同截面钢管混凝土轴压构件的实验研究, 姜绍飞; 刘明, Unknown, 2002",20.02,cube,B-800,265.3,15.252,0,120,120,6,0,360,0,0,668
440,Y,high,9,541.0,1090.0,549.0,848.5556,0.646982,2.014787,20.02,cube,609,"高温后不同截面钢管混凝土轴压构件的实验研究, 姜绍飞; 刘明, Unknown, 2002",20.02,cube,B-900,265.3,15.252,0,120,120,6,0,360,0,0,541
3520,Y,high,4,3416.0,6394.0,2978.0,4642.75,0.64143,1.87178,62.3,"fcu,150",4926,"建筑结构学报 | 内填料石钢管混凝土中长柱轴压性能试验研究 | 谢菁, 叶勇, 刘阳... | 2023",62.3,"fcu,150",t6-s125-1,325,53.61,0,219,219,6,109.5,1200,0,0,6394
3520,Y,high,4,3416.0,6394.0,2978.0,4642.75,0.64143,1.87178,62.3,"fcu,150",4912,"建筑结构学报 | 内填料石钢管混凝土中长柱轴压性能试验研究 | 谢菁, 叶勇, 刘阳... | 2023",62.3,"fcu,150",t6-s100-1,325,53.61,0,219,219,6,109.5,1200,0,0,4433
3520,Y,high,4,3416.0,6394.0,2978.0,4642.75,0.64143,1.87178,62.3,"fcu,150",4913,"建筑结构学报 | 内填料石钢管混凝土中长柱轴压性能试验研究 | 谢菁, 叶勇, 刘阳... | 2023",62.3,"fcu,150",t6-s75-1,325,53.61,0,219,219,6,109.5,1200,0,0,4328
3520,Y,high,4,3416.0,6394.0,2978.0,4642.75,0.64143,1.87178,62.3,"fcu,150",4911,"建筑结构学报 | 内填料石钢管混凝土中长柱轴压性能试验研究 | 谢菁, 叶勇, 刘阳... | 2023",62.3,"fcu,150",t6-s0-1,325,53.61,0,219,219,6,109.5,1200,0,0,3416
1699,Y,high,2,1680.0,3160.0,1480.0,2420.0,0.61157,1.880952,50.5,Cube 150,2310,"Experimental behavior of circular concrete-filled steel tube stub columns, Zhi-wu Yu; Fa-xing Ding; C.S. Cai, Unknown, 2006",50.5,Cube 150,SZ5S4A2,350,42.531,0,219,219,4.74,109.5,650,0,0,3160
1699,Y,high,2,1680.0,3160.0,1480.0,2420.0,0.61157,1.880952,50.5,Cube 150,2315,"Experimental behavior of circular concrete-filled steel tube stub columns, Zhi-wu Yu; Fa-xing Ding; C.S. Cai, Unknown, 2006",50.5,Cube 150,SZ5S4E4,350,42.531,0,219,219,4.74,109.5,650,0,0,1680
1214,Y,high,2,250.0,450.0,200.0,350.0,0.571429,1.8,18.796,prism,1649,"Bias compression bearing capacity research of thin-walled square steel tube composite columns filled with demolished concrete lump, Unknown, Unknown, 2006",18.796,prism,CSS-E50M35-2,215,18.796,35,160,160,2.5,0,1400,50,50,450
1214,Y,high,2,250.0,450.0,200.0,350.0,0.571429,1.8,18.796,prism,1648,"Bias compression bearing capacity research of thin-walled square steel tube composite columns filled with demolished concrete lump, Unknown, Unknown, 2006",18.796,prism,CUS-E50M35-2,215,18.796,35,160,160,2.5,0,1400,50,50,250
1560,Y,high,5,3118.0,5239.0,2121.0,4013.8,0.528427,1.680244,51.6,Cylinder 100x200,2167,"Axial performance of short concrete filled steel tubes with high- and ultra-high- strength materials, Ming-Xiang Xiong; De-Xin Xiong; J.Y. Richard Liew, Engineering Structures, 2017",51.6,Cylinder 100x200,DC4,380,49.309,0,219.1,219.1,5,109.55,600,0,0,5239
1560,Y,high,5,3118.0,5239.0,2121.0,4013.8,0.528427,1.680244,51.6,Cylinder 100x200,2166,"Axial performance of short concrete filled steel tubes with high- and ultra-high- strength materials, Ming-Xiang Xiong; De-Xin Xiong; J.Y. Richard Liew, Engineering Structures, 2017",51.6,Cylinder 100x200,DC3,380,49.309,0,219.1,219.1,5,109.55,600,0,0,4968
1560,Y,high,5,3118.0,5239.0,2121.0,4013.8,0.528427,1.680244,51.6,Cylinder 100x200,2164,"Axial performance of short concrete filled steel tubes with high- and ultra-high- strength materials, Ming-Xiang Xiong; De-Xin Xiong; J.Y. Richard Liew, Engineering Structures, 2017",51.6,Cylinder 100x200,DC1,380,49.309,0,219.1,219.1,5,109.55,600,0,0,3626
1560,Y,high,5,3118.0,5239.0,2121.0,4013.8,0.528427,1.680244,51.6,Cylinder 100x200,2154,"Axial performance of short concrete filled steel tubes with high- and ultra-high- strength materials, Ming-Xiang Xiong; De-Xin Xiong; J.Y. Richard Liew, Engineering Structures, 2017",51.6,Cylinder 100x200,C9,380,49.309,0,219.1,219.1,5,109.55,600,0,0,3118
1560,Y,high,5,3118.0,5239.0,2121.0,4013.8,0.528427,1.680244,51.6,Cylinder 100x200,3882,"Design of Concrete Filled Tubular Beam-columns with High Strength Steel and Concrete, J.Y. Richard Liew; Mingxiang Xiong; Dexin Xiong, Structures, 2016",51.6,Cylinder 100x200,S2-1-2,380,49.309,0,219.1,219.1,5,109.55,600,0,0,3118
3510,Y,high,6,969.0,1684.0,715.0,1381.6667,0.517491,1.737874,34.4,"fck,150",4896,"Engineering Structures | A unified formulation for circle and polygon concrete-filled steel tube columns under axial compression | Min Yu, Xiaoxiong Zha, Jianqiao Ye... | 2013",34.4,"fck,150",C1-S-1,291.5,34.4,0,219,219,3.8,109.5,3810,0,0,1684
3510,Y,high,6,969.0,1684.0,715.0,1381.6667,0.517491,1.737874,34.4,"fck,150",4893,"Engineering Structures | A unified formulation for circle and polygon concrete-filled steel tube columns under axial compression | Min Yu, Xiaoxiong Zha, Jianqiao Ye... | 2013",34.4,"fck,150",C1-S-2,291.5,34.4,0,219,219,3.8,109.5,3810,0,0,1619
3510,Y,high,6,969.0,1684.0,715.0,1381.6667,0.517491,1.737874,34.4,"fck,150",4894,"Engineering Structures | A unified formulation for circle and polygon concrete-filled steel tube columns under axial compression | Min Yu, Xiaoxiong Zha, Jianqiao Ye... | 2013",34.4,"fck,150",C2-S-1,291.5,34.4,0,219,219,3.8,109.5,3810,0,0,1414
3510,Y,high,6,969.0,1684.0,715.0,1381.6667,0.517491,1.737874,34.4,"fck,150",4892,"Engineering Structures | A unified formulation for circle and polygon concrete-filled steel tube columns under axial compression | Min Yu, Xiaoxiong Zha, Jianqiao Ye... | 2013",34.4,"fck,150",C3-S-2,291.5,34.4,0,219,219,3.8,109.5,3810,0,0,1394
3510,Y,high,6,969.0,1684.0,715.0,1381.6667,0.517491,1.737874,34.4,"fck,150",4897,"Engineering Structures | A unified formulation for circle and polygon concrete-filled steel tube columns under axial compression | Min Yu, Xiaoxiong Zha, Jianqiao Ye... | 2013",34.4,"fck,150",C2-S-2,291.5,34.4,0,219,219,3.8,109.5,3810,0,0,1210
3510,Y,high,6,969.0,1684.0,715.0,1381.6667,0.517491,1.737874,34.4,"fck,150",4895,"Engineering Structures | A unified formulation for circle and polygon concrete-filled steel tube columns under axial compression | Min Yu, Xiaoxiong Zha, Jianqiao Ye... | 2013",34.4,"fck,150",C3-S-1,291.5,34.4,0,219,219,3.8,109.5,3810,0,0,969
499,Y,high,5,802.0,1353.0,551.0,1121.9,0.491131,1.687032,24.5,cube,713,"Research on Compression Behavior of Square Thin-Walled CFST Columns with Steel-Bar Stiffeners, Zhao Yang; Chengxiang Xu, Unknown, 2018",24.5,cube,C6,243,19.095,0,200,200,2,0,1200,0,0,1353
499,Y,high,5,802.0,1353.0,551.0,1121.9,0.491131,1.687032,24.5,cube,711,"Research on Compression Behavior of Square Thin-Walled CFST Columns with Steel-Bar Stiffeners, Zhao Yang; Chengxiang Xu, Unknown, 2018",24.5,cube,C4,243,19.095,0,200,200,2,0,1200,0,0,1200
499,Y,high,5,802.0,1353.0,551.0,1121.9,0.491131,1.687032,24.5,cube,710,"Research on Compression Behavior of Square Thin-Walled CFST Columns with Steel-Bar Stiffeners, Zhao Yang; Chengxiang Xu, Unknown, 2018",24.5,cube,C3,243,19.095,0,200,200,2,0,1200,0,0,1154.5
499,Y,high,5,802.0,1353.0,551.0,1121.9,0.491131,1.687032,24.5,cube,712,"Research on Compression Behavior of Square Thin-Walled CFST Columns with Steel-Bar Stiffeners, Zhao Yang; Chengxiang Xu, Unknown, 2018",24.5,cube,C5,243,19.095,0,200,200,2,0,1200,0,0,1100
499,Y,high,5,802.0,1353.0,551.0,1121.9,0.491131,1.687032,24.5,cube,709,"Research on Compression Behavior of Square Thin-Walled CFST Columns with Steel-Bar Stiffeners, Zhao Yang; Chengxiang Xu, Unknown, 2018",24.5,cube,C2,243,19.095,0,200,200,2,0,1200,0,0,802
2622,Y,high,4,910.0,1530.0,620.0,1287.5,0.481553,1.681319,56,Cube 150x150x150mm,3681,"Unknown, Railway Engineering, 2011",56,Cube 150x150x150mm,6-SehB-20-4,330,47.666,0,168,168,6,84,500,4,4,1530
2622,Y,high,4,910.0,1530.0,620.0,1287.5,0.481553,1.681319,56,Cube 150x150x150mm,3680,"Unknown, Railway Engineering, 2011",56,Cube 150x150x150mm,5-SehB-20-4,330,47.666,0,168,168,6,84,500,4,4,1510
2622,Y,high,4,910.0,1530.0,620.0,1287.5,0.481553,1.681319,56,Cube 150x150x150mm,3697,"Unknown, Railway Engineering, 2011",56,Cube 150x150x150mm,22-SehB-40-4,330,47.666,0,168,168,6,84,500,4,4,1200
2622,Y,high,4,910.0,1530.0,620.0,1287.5,0.481553,1.681319,56,Cube 150x150x150mm,3699,"Unknown, Railway Engineering, 2011",56,Cube 150x150x150mm,24-SehB-60-4,330,47.666,0,168,168,6,84,500,4,4,910
2621,Y,high,4,870.0,1420.0,550.0,1192.5,0.461216,1.632184,56,Cube 150x150x150mm,3679,"Unknown, Railway Engineering, 2011",56,Cube 150x150x150mm,4-SehA-20-4,330,47.666,0,168,168,6,84,500,4,-4,1420
2621,Y,high,4,870.0,1420.0,550.0,1192.5,0.461216,1.632184,56,Cube 150x150x150mm,3678,"Unknown, Railway Engineering, 2011",56,Cube 150x150x150mm,3-SehA-20-4,330,47.666,0,168,168,6,84,500,4,-4,1400
2621,Y,high,4,870.0,1420.0,550.0,1192.5,0.461216,1.632184,56,Cube 150x150x150mm,3696,"Unknown, Railway Engineering, 2011",56,Cube 150x150x150mm,21-SehA-40-4,330,47.666,0,168,168,6,84,500,4,-4,1080
2621,Y,high,4,870.0,1420.0,550.0,1192.5,0.461216,1.632184,56,Cube 150x150x150mm,3698,"Unknown, Railway Engineering, 2011",56,Cube 150x150x150mm,23-SehA-60-4,330,47.666,0,168,168,6,84,500,4,-4,870
717,Y,high,3,6588.0,9749.0,3161.0,8257.6667,0.382796,1.479812,39.82,prism,1005,"Axial load behavior of square CFT stub column with binding bars, Jian Cai; Zhen-Qiang He, Unknown, 2005",39.82,prism,C12,345.04,39.82,0,300,300,12,0,1500,0,0,9749
717,Y,high,3,6588.0,9749.0,3161.0,8257.6667,0.382796,1.479812,39.82,prism,1004,"Axial load behavior of square CFT stub column with binding bars, Jian Cai; Zhen-Qiang He, Unknown, 2005",39.82,prism,C11,345.04,39.82,0,300,300,12,0,1500,0,0,8436
717,Y,high,3,6588.0,9749.0,3161.0,8257.6667,0.382796,1.479812,39.82,prism,1003,"Axial load behavior of square CFT stub column with binding bars, Jian Cai; Zhen-Qiang He, Unknown, 2005",39.82,prism,C10,345.04,39.82,0,300,300,12,0,1500,0,0,6588
3112,Y,high,5,20270.0,25490.0,5220.0,23028.0,0.226681,1.257523,76.9,fcu150,4377,"Journal of Constructional Steel Research | Axial compressive behavior of high-strength concrete-filled steel tube with multiple confinement effects | Fei Yin, Ji-Wei Si, Ru-Wei Wang, Wan-Lin Cao, Zheng Chen | 2024",76.9,fcu150,CFST-H-L-R,324,67.57464873,0,508,508,9,254,1500,0,0,25490
3112,Y,high,5,20270.0,25490.0,5220.0,23028.0,0.226681,1.257523,76.9,fcu150,4375,"Journal of Constructional Steel Research | Axial compressive behavior of high-strength concrete-filled steel tube with multiple confinement effects | Fei Yin, Ji-Wei Si, Ru-Wei Wang, Wan-Lin Cao, Zheng Chen | 2024",76.9,fcu150,CFST-IS-SS,324,67.57464873,0,508,508,9,254,1500,0,0,25460
3112,Y,high,5,20270.0,25490.0,5220.0,23028.0,0.226681,1.257523,76.9,fcu150,4376,"Journal of Constructional Steel Research | Axial compressive behavior of high-strength concrete-filled steel tube with multiple confinement effects | Fei Yin, Ji-Wei Si, Ru-Wei Wang, Wan-Lin Cao, Zheng Chen | 2024",76.9,fcu150,CFST-IS,324,67.57464873,0,508,508,9,254,1500,0,0,23410
3112,Y,high,5,20270.0,25490.0,5220.0,23028.0,0.226681,1.257523,76.9,fcu150,4378,"Journal of Constructional Steel Research | Axial compressive behavior of high-strength concrete-filled steel tube with multiple confinement effects | Fei Yin, Ji-Wei Si, Ru-Wei Wang, Wan-Lin Cao, Zheng Chen | 2024",76.9,fcu150,CFST-H-L,324,67.57464873,0,508,508,9,254,1500,0,0,20510
3112,Y,high,5,20270.0,25490.0,5220.0,23028.0,0.226681,1.257523,76.9,fcu150,4379,"Journal of Constructional Steel Research | Axial compressive behavior of high-strength concrete-filled steel tube with multiple confinement effects | Fei Yin, Ji-Wei Si, Ru-Wei Wang, Wan-Lin Cao, Zheng Chen | 2024",76.9,fcu150,CFST-H,324,67.57464873,0,508,508,9,254,1500,0,0,20270
3918,Y,high,2,13611.0,16636.0,3025.0,15123.5,0.20002,1.222247,72.36,"fcu,150",5431,"建筑结构学报 Journal of Building Structures | 钢管高强再生混凝土柱轴压性能试验研究 | 牛海成, 曹万林, 董宏英... | 2015",72.36,"fcu,150",SST-1-1,360.4,63.2,100,450,450,7.8,0,1500,0,0,16636
3918,Y,high,2,13611.0,16636.0,3025.0,15123.5,0.20002,1.222247,72.36,"fcu,150",5430,"建筑结构学报 Journal of Building Structures | 钢管高强再生混凝土柱轴压性能试验研究 | 牛海成, 曹万林, 董宏英... | 2015",72.36,"fcu,150",SST-1,360.4,63.2,100,450,450,7.8,0,1500,0,0,13611
3396,Y,medium,13,2048.4,3165.3,1116.9,2531.3077,0.441234,1.545255,26.95,"fcy,100",4740,"桥梁建设 | 纵筋配筋率对配筋钢管混凝土柱受压性能的影响 | 阿里甫江·夏木西, 麦麦提亚森·麦麦提敏, 刘晓蕊 | 2020",26.95,"fcy,100",RF637-1,284,26.95,0,219,219,2.75,109.5,600,0,0,3165.3
3396,Y,medium,13,2048.4,3165.3,1116.9,2531.3077,0.441234,1.545255,26.95,"fcy,100",4747,"桥梁建设 | 纵筋配筋率对配筋钢管混凝土柱受压性能的影响 | 阿里甫江·夏木西, 麦麦提亚森·麦麦提敏, 刘晓蕊 | 2020",26.95,"fcy,100",RF637-2,284,26.95,0,219,219,2.75,109.5,600,0,0,3165.3
3396,Y,medium,13,2048.4,3165.3,1116.9,2531.3077,0.441234,1.545255,26.95,"fcy,100",4742,"桥梁建设 | 纵筋配筋率对配筋钢管混凝土柱受压性能的影响 | 阿里甫江·夏木西, 麦麦提亚森·麦麦提敏, 刘晓蕊 | 2020",26.95,"fcy,100",RF427-1,284,26.95,0,219,219,2.75,109.5,600,0,0,2921
3396,Y,medium,13,2048.4,3165.3,1116.9,2531.3077,0.441234,1.545255,26.95,"fcy,100",4745,"桥梁建设 | 纵筋配筋率对配筋钢管混凝土柱受压性能的影响 | 阿里甫江·夏木西, 麦麦提亚森·麦麦提敏, 刘晓蕊 | 2020",26.95,"fcy,100",RF427-2,284,26.95,0,219,219,2.75,109.5,600,0,0,2921
3396,Y,medium,13,2048.4,3165.3,1116.9,2531.3077,0.441234,1.545255,26.95,"fcy,100",4739,"桥梁建设 | 纵筋配筋率对配筋钢管混凝土柱受压性能的影响 | 阿里甫江·夏木西, 麦麦提亚森·麦麦提敏, 刘晓蕊 | 2020",26.95,"fcy,100",RF258-1,284,26.95,0,219,219,2.75,109.5,600,0,0,2647
3396,Y,medium,13,2048.4,3165.3,1116.9,2531.3077,0.441234,1.545255,26.95,"fcy,100",4744,"桥梁建设 | 纵筋配筋率对配筋钢管混凝土柱受压性能的影响 | 阿里甫江·夏木西, 麦麦提亚森·麦麦提敏, 刘晓蕊 | 2020",26.95,"fcy,100",RF258-2,284,26.95,0,219,219,2.75,109.5,600,0,0,2647
3396,Y,medium,13,2048.4,3165.3,1116.9,2531.3077,0.441234,1.545255,26.95,"fcy,100",4737,"桥梁建设 | 纵筋配筋率对配筋钢管混凝土柱受压性能的影响 | 阿里甫江·夏木西, 麦麦提亚森·麦麦提敏, 刘晓蕊 | 2020",26.95,"fcy,100",RF132-1,284,26.95,0,219,219,2.75,109.5,600,0,0,2473.8
3396,Y,medium,13,2048.4,3165.3,1116.9,2531.3077,0.441234,1.545255,26.95,"fcy,100",4738,"桥梁建设 | 纵筋配筋率对配筋钢管混凝土柱受压性能的影响 | 阿里甫江·夏木西, 麦麦提亚森·麦麦提敏, 刘晓蕊 | 2020",26.95,"fcy,100",RF132-2,284,26.95,0,219,219,2.75,109.5,600,0,0,2473.8
3396,Y,medium,13,2048.4,3165.3,1116.9,2531.3077,0.441234,1.545255,26.95,"fcy,100",4743,"桥梁建设 | 纵筋配筋率对配筋钢管混凝土柱受压性能的影响 | 阿里甫江·夏木西, 麦麦提亚森·麦麦提敏, 刘晓蕊 | 2020",26.95,"fcy,100",RF047-2,284,26.95,0,219,219,2.75,109.5,600,0,0,2173.8
3396,Y,medium,13,2048.4,3165.3,1116.9,2531.3077,0.441234,1.545255,26.95,"fcy,100",4752,"桥梁建设 | 纵筋配筋率对配筋钢管混凝土柱受压性能的影响 | 阿里甫江·夏木西, 麦麦提亚森·麦麦提敏, 刘晓蕊 | 2020",26.95,"fcy,100",RF047-1,284,26.95,0,219,219,2.75,109.5,600,0,0,2173.8
3396,Y,medium,13,2048.4,3165.3,1116.9,2531.3077,0.441234,1.545255,26.95,"fcy,100",4736,"桥梁建设 | 纵筋配筋率对配筋钢管混凝土柱受压性能的影响 | 阿里甫江·夏木西, 麦麦提亚森·麦麦提敏, 刘晓蕊 | 2020",26.95,"fcy,100",CF-3,284,26.95,0,219,219,2.75,109.5,600,0,0,2048.4
3396,Y,medium,13,2048.4,3165.3,1116.9,2531.3077,0.441234,1.545255,26.95,"fcy,100",4746,"桥梁建设 | 纵筋配筋率对配筋钢管混凝土柱受压性能的影响 | 阿里甫江·夏木西, 麦麦提亚森·麦麦提敏, 刘晓蕊 | 2020",26.95,"fcy,100",CF-1,284,26.95,0,219,219,2.75,109.5,600,0,0,2048.4
3396,Y,medium,13,2048.4,3165.3,1116.9,2531.3077,0.441234,1.545255,26.95,"fcy,100",4753,"桥梁建设 | 纵筋配筋率对配筋钢管混凝土柱受压性能的影响 | 阿里甫江·夏木西, 麦麦提亚森·麦麦提敏, 刘晓蕊 | 2020",26.95,"fcy,100",CF-2,284,26.95,0,219,219,2.75,109.5,600,0,0,2048.4
3041,Y,medium,3,3368.8,5197.5,1828.7,4168.1333,0.438734,1.542834,47.8,fck150,4264,"Engineering Structures | Experimental behaviour of concrete-filled double-skin corrugated steel tubes under eccentric compression | Bo Lu, Hua Yang, Yong Fang | 2025",47.8,fck150,C-1.6-0.4-2%-25,306.1,47.8,0,413,413,1.55,206.5,1200,50,50,5197.5
3041,Y,medium,3,3368.8,5197.5,1828.7,4168.1333,0.438734,1.542834,47.8,fck150,4262,"Engineering Structures | Experimental behaviour of concrete-filled double-skin corrugated steel tubes under eccentric compression | Bo Lu, Hua Yang, Yong Fang | 2025",47.8,fck150,C-1.6-0.6-2%-25,306.1,47.8,0,413,413,1.55,206.5,1200,50,50,3938.1
3041,Y,medium,3,3368.8,5197.5,1828.7,4168.1333,0.438734,1.542834,47.8,fck150,4269,"Engineering Structures | Experimental behaviour of concrete-filled double-skin corrugated steel tubes under eccentric compression | Bo Lu, Hua Yang, Yong Fang | 2025",47.8,fck150,C-1.6-0.7-2%-25,306.1,47.8,0,413,413,1.55,206.5,1200,50,50,3368.8
422,Y,medium,18,2054.0,3187.0,1133.0,2603.7778,0.435137,1.551607,28.3,cube,563,"Mechanical behavior of spiral stirrup reinforced concrete filled square steel tubular columns under compression, Zongping Chen; Ji Zhou; Chenggui Jing; Qiuhong Tan, Engineering Structures, 2021",28.3,cube,SA20,379,22.411,0,200,200,3.51,0,600,0,0,3187
422,Y,medium,18,2054.0,3187.0,1133.0,2603.7778,0.435137,1.551607,28.3,cube,562,"Mechanical behavior of spiral stirrup reinforced concrete filled square steel tubular columns under compression, Zongping Chen; Ji Zhou; Chenggui Jing; Qiuhong Tan, Engineering Structures, 2021",28.3,cube,SA19,379,22.411,0,200,200,3.51,0,600,0,0,3134
422,Y,medium,18,2054.0,3187.0,1133.0,2603.7778,0.435137,1.551607,28.3,cube,564,"Mechanical behavior of spiral stirrup reinforced concrete filled square steel tubular columns under compression, Zongping Chen; Ji Zhou; Chenggui Jing; Qiuhong Tan, Engineering Structures, 2021",28.3,cube,SA21,379,22.411,0,200,200,3.51,0,600,0,0,3086
422,Y,medium,18,2054.0,3187.0,1133.0,2603.7778,0.435137,1.551607,28.3,cube,560,"Mechanical behavior of spiral stirrup reinforced concrete filled square steel tubular columns under compression, Zongping Chen; Ji Zhou; Chenggui Jing; Qiuhong Tan, Engineering Structures, 2021",28.3,cube,SA17,379,22.411,0,200,200,3.51,0,600,0,0,2963
422,Y,medium,18,2054.0,3187.0,1133.0,2603.7778,0.435137,1.551607,28.3,cube,553,"Mechanical behavior of spiral stirrup reinforced concrete filled square steel tubular columns under compression, Zongping Chen; Ji Zhou; Chenggui Jing; Qiuhong Tan, Engineering Structures, 2021",28.3,cube,SA10,379,22.411,0,200,200,3.51,0,600,0,0,2893
422,Y,medium,18,2054.0,3187.0,1133.0,2603.7778,0.435137,1.551607,28.3,cube,561,"Mechanical behavior of spiral stirrup reinforced concrete filled square steel tubular columns under compression, Zongping Chen; Ji Zhou; Chenggui Jing; Qiuhong Tan, Engineering Structures, 2021",28.3,cube,SA18,379,22.411,0,200,200,3.51,0,600,0,0,2867
422,Y,medium,18,2054.0,3187.0,1133.0,2603.7778,0.435137,1.551607,28.3,cube,559,"Mechanical behavior of spiral stirrup reinforced concrete filled square steel tubular columns under compression, Zongping Chen; Ji Zhou; Chenggui Jing; Qiuhong Tan, Engineering Structures, 2021",28.3,cube,SA16,379,22.411,0,200,200,3.51,0,600,0,0,2788
422,Y,medium,18,2054.0,3187.0,1133.0,2603.7778,0.435137,1.551607,28.3,cube,554,"Mechanical behavior of spiral stirrup reinforced concrete filled square steel tubular columns under compression, Zongping Chen; Ji Zhou; Chenggui Jing; Qiuhong Tan, Engineering Structures, 2021",28.3,cube,SA11,379,22.411,0,200,200,3.51,0,600,0,0,2743
422,Y,medium,18,2054.0,3187.0,1133.0,2603.7778,0.435137,1.551607,28.3,cube,548,"Mechanical behavior of spiral stirrup reinforced concrete filled square steel tubular columns under compression, Zongping Chen; Ji Zhou; Chenggui Jing; Qiuhong Tan, Engineering Structures, 2021",28.3,cube,SA5,379,22.411,0,200,200,3.51,0,600,0,0,2526
422,Y,medium,18,2054.0,3187.0,1133.0,2603.7778,0.435137,1.551607,28.3,cube,552,"Mechanical behavior of spiral stirrup reinforced concrete filled square steel tubular columns under compression, Zongping Chen; Ji Zhou; Chenggui Jing; Qiuhong Tan, Engineering Structures, 2021",28.3,cube,SA9,379,22.411,0,200,200,3.51,0,600,0,0,2505
422,Y,medium,18,2054.0,3187.0,1133.0,2603.7778,0.435137,1.551607,28.3,cube,555,"Mechanical behavior of spiral stirrup reinforced concrete filled square steel tubular columns under compression, Zongping Chen; Ji Zhou; Chenggui Jing; Qiuhong Tan, Engineering Structures, 2021",28.3,cube,SA12,379,22.411,0,200,200,3.51,0,600,0,0,2502
422,Y,medium,18,2054.0,3187.0,1133.0,2603.7778,0.435137,1.551607,28.3,cube,556,"Mechanical behavior of spiral stirrup reinforced concrete filled square steel tubular columns under compression, Zongping Chen; Ji Zhou; Chenggui Jing; Qiuhong Tan, Engineering Structures, 2021",28.3,cube,SA13,379,22.411,0,200,200,3.51,0,600,0,0,2391
422,Y,medium,18,2054.0,3187.0,1133.0,2603.7778,0.435137,1.551607,28.3,cube,551,"Mechanical behavior of spiral stirrup reinforced concrete filled square steel tubular columns under compression, Zongping Chen; Ji Zhou; Chenggui Jing; Qiuhong Tan, Engineering Structures, 2021",28.3,cube,SA8,379,22.411,0,200,200,3.51,0,600,0,0,2320
422,Y,medium,18,2054.0,3187.0,1133.0,2603.7778,0.435137,1.551607,28.3,cube,558,"Mechanical behavior of spiral stirrup reinforced concrete filled square steel tubular columns under compression, Zongping Chen; Ji Zhou; Chenggui Jing; Qiuhong Tan, Engineering Structures, 2021",28.3,cube,SA15,379,22.411,0,200,200,3.51,0,600,0,0,2320
422,Y,medium,18,2054.0,3187.0,1133.0,2603.7778,0.435137,1.551607,28.3,cube,550,"Mechanical behavior of spiral stirrup reinforced concrete filled square steel tubular columns under compression, Zongping Chen; Ji Zhou; Chenggui Jing; Qiuhong Tan, Engineering Structures, 2021",28.3,cube,SA7,379,22.411,0,200,200,3.51,0,600,0,0,2272
422,Y,medium,18,2054.0,3187.0,1133.0,2603.7778,0.435137,1.551607,28.3,cube,557,"Mechanical behavior of spiral stirrup reinforced concrete filled square steel tubular columns under compression, Zongping Chen; Ji Zhou; Chenggui Jing; Qiuhong Tan, Engineering Structures, 2021",28.3,cube,SA14,379,22.411,0,200,200,3.51,0,600,0,0,2262
422,Y,medium,18,2054.0,3187.0,1133.0,2603.7778,0.435137,1.551607,28.3,cube,542,"Mechanical behavior of spiral stirrup reinforced concrete filled square steel tubular columns under compression, Zongping Chen; Ji Zhou; Chenggui Jing; Qiuhong Tan, Engineering Structures, 2021",28.3,cube,SAC3-1,379,22.411,0,200,200,3.51,0,600,0,0,2055
422,Y,medium,18,2054.0,3187.0,1133.0,2603.7778,0.435137,1.551607,28.3,cube,543,"Mechanical behavior of spiral stirrup reinforced concrete filled square steel tubular columns under compression, Zongping Chen; Ji Zhou; Chenggui Jing; Qiuhong Tan, Engineering Structures, 2021",28.3,cube,SAC3-2,379,22.411,0,200,200,3.51,0,600,0,0,2054
3526,Y,medium,4,3939.0,6157.0,2218.0,5133.75,0.432043,1.563087,62.3,"fcu,150",4922,"建筑结构学报 | 内填料石钢管混凝土中长柱轴压性能试验研究 | 谢菁, 叶勇, 刘阳... | 2023",62.3,"fcu,150",t8-s125-2,335,53.61,0,219,219,8,109.5,1200,0,0,6157
3526,Y,medium,4,3939.0,6157.0,2218.0,5133.75,0.432043,1.563087,62.3,"fcu,150",4923,"建筑结构学报 | 内填料石钢管混凝土中长柱轴压性能试验研究 | 谢菁, 叶勇, 刘阳... | 2023",62.3,"fcu,150",t8-s100-2,335,53.61,0,219,219,8,109.5,1200,0,0,5527
3526,Y,medium,4,3939.0,6157.0,2218.0,5133.75,0.432043,1.563087,62.3,"fcu,150",4924,"建筑结构学报 | 内填料石钢管混凝土中长柱轴压性能试验研究 | 谢菁, 叶勇, 刘阳... | 2023",62.3,"fcu,150",t8-s75-2,335,53.61,0,219,219,8,109.5,1200,0,0,4912
3526,Y,medium,4,3939.0,6157.0,2218.0,5133.75,0.432043,1.563087,62.3,"fcu,150",4925,"建筑结构学报 | 内填料石钢管混凝土中长柱轴压性能试验研究 | 谢菁, 叶勇, 刘阳... | 2023",62.3,"fcu,150",t8-s0-2,335,53.61,0,219,219,8,109.5,1200,0,0,3939
2302,Y,medium,2,982.0,1511.0,529.0,1246.5,0.424388,1.538697,66,Cylinder 100x200,3284,"Confinement of six different concretes in CFST columns having different shapes and slenderness, Khandaker M. A. Hossain; Katie Chu, Unknown, 2019",66,Cylinder 100x200,NcI-9,333,63.07,0,114,114,4.8,57,1000,0,0,1511
2302,Y,medium,2,982.0,1511.0,529.0,1246.5,0.424388,1.538697,66,Cylinder 100x200,3288,"Confinement of six different concretes in CFST columns having different shapes and slenderness, Khandaker M. A. Hossain; Katie Chu, Unknown, 2019",66,Cylinder 100x200,LcI-9,333,63.07,0,114,114,4.8,57,1000,0,0,982
445,Y,medium,4,520.0,800.0,280.0,675.0,0.414815,1.538462,59.3,Cube 150,634,"混凝土密实度对矩形钢管混凝土短柱力学性能影响研究, 杨有福; 韩林海, Unknown, 0",59.3,Cube 150,M-D-1,227.7,50.77,0,120,90,2.86,0,360,0,0,800
445,Y,medium,4,520.0,800.0,280.0,675.0,0.414815,1.538462,59.3,Cube 150,635,"混凝土密实度对矩形钢管混凝土短柱力学性能影响研究, 杨有福; 韩林海, Unknown, 0",59.3,Cube 150,M-D-2,227.7,50.77,0,120,90,2.86,0,360,0,0,760
445,Y,medium,4,520.0,800.0,280.0,675.0,0.414815,1.538462,59.3,Cube 150,636,"混凝土密实度对矩形钢管混凝土短柱力学性能影响研究, 杨有福; 韩林海, Unknown, 0",59.3,Cube 150,H-D-1,227.7,50.77,0,120,90,2.86,0,360,0,0,620
445,Y,medium,4,520.0,800.0,280.0,675.0,0.414815,1.538462,59.3,Cube 150,637,"混凝土密实度对矩形钢管混凝土短柱力学性能影响研究, 杨有福; 韩林海, Unknown, 0",59.3,Cube 150,H-D-2,227.7,50.77,0,120,90,2.86,0,360,0,0,520
2902,Y,medium,3,308.0,467.0,159.0,383.6667,0.414422,1.516234,58.3,Cube 150x150x150mm,4097,"局部腐蚀对圆钢管混凝土压弯构件力学性能影响的研究, 张锐, 华东交通大学硕士学位论文, 2021",58.3,Cube 150x150x150mm,A3_O10_b,340.26,49.828,0,114.7,114.7,3.61,57.35,1400,17,17,467
2902,Y,medium,3,308.0,467.0,159.0,383.6667,0.414422,1.516234,58.3,Cube 150x150x150mm,4093,"局部腐蚀对圆钢管混凝土压弯构件力学性能影响的研究, 张锐, 华东交通大学硕士学位论文, 2021",58.3,Cube 150x150x150mm,A2_O30_a,340.26,49.828,0,114.7,114.7,3.61,57.35,1400,17,17,376
2902,Y,medium,3,308.0,467.0,159.0,383.6667,0.414422,1.516234,58.3,Cube 150x150x150mm,4120,"局部腐蚀对圆钢管混凝土压弯构件力学性能影响的研究, 张锐, 华东交通大学硕士学位论文, 2021",58.3,Cube 150x150x150mm,A2_M35_a,340.26,49.828,0,114.7,114.7,3.61,57.35,1400,17,17,308
1760,Y,medium,4,1372.0,2038.4,666.4,1653.75,0.402963,1.485714,84.4,Cube 100x100x100mm,2410,"Researches on Behavior of High-Performance Concrete Filled Tubular Steel Short Columns, Z. W. Yu; F. X. Ding; S. Lin, Journal of Building Structures, 2002",84.4,Cube 100x100x100mm,G4-1d,338,71.206,0,165,165,1,82.5,500,0,0,2038.4
1760,Y,medium,4,1372.0,2038.4,666.4,1653.75,0.402963,1.485714,84.4,Cube 100x100x100mm,2407,"Researches on Behavior of High-Performance Concrete Filled Tubular Steel Short Columns, Z. W. Yu; F. X. Ding; S. Lin, Journal of Building Structures, 2002",84.4,Cube 100x100x100mm,G4-1a,338,71.206,0,165,165,1,82.5,500,0,0,1773.8
1760,Y,medium,4,1372.0,2038.4,666.4,1653.75,0.402963,1.485714,84.4,Cube 100x100x100mm,2408,"Researches on Behavior of High-Performance Concrete Filled Tubular Steel Short Columns, Z. W. Yu; F. X. Ding; S. Lin, Journal of Building Structures, 2002",84.4,Cube 100x100x100mm,G4-1b,338,71.206,0,165,165,1,82.5,500,0,0,1430.8
1760,Y,medium,4,1372.0,2038.4,666.4,1653.75,0.402963,1.485714,84.4,Cube 100x100x100mm,2409,"Researches on Behavior of High-Performance Concrete Filled Tubular Steel Short Columns, Z. W. Yu; F. X. Ding; S. Lin, Journal of Building Structures, 2002",84.4,Cube 100x100x100mm,G4-1c,338,71.206,0,165,165,1,82.5,500,0,0,1372
4561,Y,medium,4,1372.0,2038.0,666.0,1653.25,0.402843,1.485423,91.8,fcu100,6356,"Yu Z, Ding F, Lin S. Researches on behavior of high-performance concrete filled tubular steel short columns. Journal of Building Structure 2002;23(2):
41 7 [in Chinese].",91.8,fcu100,G4-1d,338,78.08989125,0,165,165,1,82.5,500,0,0,2038
4561,Y,medium,4,1372.0,2038.0,666.0,1653.25,0.402843,1.485423,91.8,fcu100,6353,"Yu Z, Ding F, Lin S. Researches on behavior of high-performance concrete filled tubular steel short columns. Journal of Building Structure 2002;23(2):
41 7 [in Chinese].",91.8,fcu100,G4-1a,338,78.08989125,0,165,165,1,82.5,500,0,0,1773
4561,Y,medium,4,1372.0,2038.0,666.0,1653.25,0.402843,1.485423,91.8,fcu100,6354,"Yu Z, Ding F, Lin S. Researches on behavior of high-performance concrete filled tubular steel short columns. Journal of Building Structure 2002;23(2):
41 7 [in Chinese].",91.8,fcu100,G4-1b,338,78.08989125,0,165,165,1,82.5,500,0,0,1430
4561,Y,medium,4,1372.0,2038.0,666.0,1653.25,0.402843,1.485423,91.8,fcu100,6355,"Yu Z, Ding F, Lin S. Researches on behavior of high-performance concrete filled tubular steel short columns. Journal of Building Structure 2002;23(2):
41 7 [in Chinese].",91.8,fcu100,G4-1c,338,78.08989125,0,165,165,1,82.5,500,0,0,1372
174,Y,medium,7,3659.7,5390.6,1730.9,4586.0857,0.377424,1.472962,52.6,cube,261,"Axial Compression Behavior of the Stiffened Concrete-Filled Thin-Walled High-Strength Square Steel Tube Stub Columns, YANG Youfu; GUO Hongxin, Journal of South China University of Technology (Natural Science Edition), 2021",52.6,cube,BL-I,571.2,44.486,0,240,240,3,0,720,0,0,5390.6
174,Y,medium,7,3659.7,5390.6,1730.9,4586.0857,0.377424,1.472962,52.6,cube,260,"Axial Compression Behavior of the Stiffened Concrete-Filled Thin-Walled High-Strength Square Steel Tube Stub Columns, YANG Youfu; GUO Hongxin, Journal of South China University of Technology (Natural Science Edition), 2021",52.6,cube,TL-I,571.2,44.486,0,240,240,3,0,720,0,0,5216.4
