Repository: Serali-Nerri/cfst-predictor

# CFST柱极限承载力预测 - XGBoost Pipeline

## 项目概述

本项目使用 `XGBoost` 构建一个面向混凝土填充钢管（CFST）柱极限承载力预测的机器学习流水线，覆盖以下当前已实现的能力：

- 从已处理的特征 CSV 加载数据并提取报告目标列
- 由 `scripts/compute_feature_parameters.py` 离线生成 `Npl (kN)`、`eta_u = Nexp / Npl`、`r = (Nexp - Npl) / Npl`、`b/h`、`L/h`、`axial_flag`、`section_family` 等派生列
- 先划分训练/测试集，再进行预处理，避免预处理数据泄漏
- 按配置剔除指定特征列
- 训练 `XGBRegressor`
- 可选使用 `Optuna` 做超参数搜索
- 在交叉验证各折内部切验证集支持 `early_stopping_rounds`
- 按 `config.cv` 中的 `n_splits` / `shuffle` / `random_state` 执行交叉验证
- 以 `CV` 复合目标选择模型，并在 `train_full` 上重训最终模型
- 输出训练/测试指标、交叉验证结果、可比较的 `regime_analysis`、图表与模型产物
- 从已保存模型目录加载模型并进行 CSV 批量预测

当前默认主线已经切换为：

- `target_mode: r_over_npl`
- `target_transform.enabled: false`
- `model.keml.enabled: true`
- `model.n_trials: 200`
- 默认输出目录：`output/psi_over_npl_log_original_final_noopt`

## 当前实现的核心特性

- **模块化结构**：`src/` 下按数据加载、预处理、训练、评估、预测、可视化拆分
- **严格参数入口**：XGBoost 参数仅允许从 `config.model.params` 读取
- **上下文隔离的最优参数复用**：通过 `context_hash` 约束 `logs/best_params_*.json` 的复用范围
- **目标空间分离**：训练可在 `eta_u` / `r` 空间进行，最终统一回到 `Nexp` 空间报告
- **多指标评估**：当前实现 `RMSE`、`MAE`、`R²`、`MAPE`、`COV`
- **可比较的 regime analysis**：先在训练集拟合 regime schema，再对 train/test 共用同一套区间
- **训练产物保存**：保存模型、预处理器、特征名、训练元数据与评估报告

当前默认主线与 `raw psi` 对照的完整结果见：`doc/raw_psi_vs_log_psi_full_run_20260311.md`。

## 环境要求

- Python 3.8+
- 推荐在虚拟环境中运行

依赖见 `requirements.txt`，主要包括：

- `pandas`
- `numpy`
- `xgboost`
- `scikit-learn`
- `optuna`
- `matplotlib`
- `seaborn`
- `pyyaml`
- `joblib`

安装依赖：

```bash
python -m venv .venv
source .venv/bin/activate
pip install -r requirements.txt
```

## 项目结构

```text
xgboost/
├── config/
│   ├── config.yaml
│   └── experiments/
├── data/
│   ├── raw/
│   └── processed/
├── doc/
├── logs/
├── output/
├── plan/
├── scripts/
├── src/
│   ├── data_loader.py
│   ├── domain_features.py
│   ├── evaluator.py
│   ├── model_trainer.py
│   ├── predictor.py
│   ├── preprocessor.py
│   ├── splitting.py
│   ├── visualizer.py
│   └── utils/
├── tests/
├── train.py
├── predict.py
├── requirements.txt
└── README.md
```

## 训练流程

当前训练脚本 `train.py` 的真实流程为：

1. 读取 `config/config.yaml`
2. 从已处理的特征 CSV 加载报告目标 `Nexp (kN)`，并按 `target_mode` 构造训练目标
3. 训练前假定 `scripts/compute_feature_parameters.py` 已离线生成 `Npl / eta_u / r / b/h / L/h / axial_flag / section_family`
4. 先划分 `train/test`
5. 在 `train_full` 上执行 `CV` / `Optuna`；各 fold 内部按 `validation_size` 切验证集用于早停
6. 使用 `CV` 复合目标选择参数，并根据各 fold `best_iteration` 选取最终 `n_estimators`
7. 仅在完整 `train_full` 上 `fit` 预处理器与最终模型，不再永久留出最终验证集
8. 统一在 `Nexp` 空间计算训练 / 测试 / CV 指标
9. 在训练集拟合 regime schema，并对 train/test 应用同一套 schema
10. 保存模型、元数据、评估报告与图表

运行训练：

```bash
python train.py --config config/config.yaml
```

以上命令会直接运行当前默认主线：

- `target_mode: r_over_npl`
- `target_transform.enabled: false`
- `model.keml.enabled: true`
- `n_trials: 200`
- 默认输出目录：`output/psi_over_npl_log_original_final_noopt`

指定输出目录：

```bash
python train.py --config config/config.yaml --output output/xgboost_model
```

## 配置说明

主配置文件为 `config/config.yaml`。

如果你希望查看更完整的参数释义、配置阅读建议与各字段用途说明，请参见：`doc/配置参数说明.md`。
CFST 字段释义与历史特征筛选说明请参见：`doc/CFST字段与特征说明.md`。

关键配置项：

```yaml
data:
  file_path: "data/processed/2026.3.9-11864_feature_parameters_raw.csv"
  target_column: "Nexp (kN)"
  target_mode: "r_over_npl"
  target_transform:
    enabled: false
    type: null
  columns_to_drop:
    - "b (mm)"
    - "h (mm)"
    - "r0 (mm)"
    - "t (mm)"
    - "L (mm)"
    - "lambda"
  test_size: 0.2
  random_state: 42

model:
  params:
    objective: "reg:squarederror"
    max_depth: 5
    learning_rate: 0.0451669400461485
    n_estimators: 3970
    min_child_weight: 4
    subsample: 0.7238136617365515
    colsample_bytree: 0.4212006920305448
    reg_alpha: 0.012529841627285286
    reg_lambda: 0.44957639473634237
    gamma: 0.00013613870646182803
    random_state: 42
    tree_method: "hist"
    device: "cpu"
    n_jobs: -1
  use_optuna: false
  n_trials: 200
  optuna_timeout: 14400
  best_params_path: "logs/best_params_psi_over_npl_log_original_200.json"
  early_stopping_rounds: 100
  eval_metric: "rmse"
  validation_size: 0.15
  selection_objective:
    metric_space: "original_nexp"
    rmse_normalizer: "mean_actual"
    cov_threshold: 0.10
    r2_threshold: 0.99
    cov_weight: 2.0
    r2_weight: 2.0

cv:
  n_splits: 5
  random_state: 42
  shuffle: true
```

说明：

- 更完整的参数释义文档：`doc/配置参数说明.md`
- CFST 字段释义与历史特征筛选说明：`doc/CFST字段与特征说明.md`
- 当前代码强制要求 XGBoost 参数定义在 `config.model.params`。
- `config.cv` 当前会同时控制两条路径：`Optuna` 调参时使用的交叉验证折分，以及训练阶段输出的交叉验证报告。
- `cv.n_splits` 控制折数，`cv.shuffle` 控制是否打乱样本，`cv.random_state` 在 `shuffle: true` 时控制折分复现性。
- `target_mode: eta_u_over_npl` 表示模型学习 `eta_u = Nexp / Npl`，最终仍回到 `Nexp` 空间汇报指标。
- `target_mode: r_over_npl` 表示模型学习 `r = (Nexp - Npl) / Npl`，最终仍回到 `Nexp` 空间汇报指标。
- `target_transform` 作用于训练目标，而不是直接作用于报告目标。
- 当前默认主线是 `target_mode: r_over_npl + target_transform.enabled: false + model.keml.enabled: true`。
- 当 `use_optuna: true` 时，训练会先用 `CV` 复合目标调参，再在 `train_full` 上重训最终模型。

File: data/raw/all_dedup_after_image_review_same_en_label_gap_suspicious.csv
group_id,suspicious,severity,group_size,label_min,label_max,label_range,label_mean,rel_range,max_min_ratio,fc_values_in_group,type_values_in_group,source_row,Ref.No.,fc (MPa),type (规格备注),试件标号,fy (MPa),fcy150,R再生骨料取代率(%),b (mm),h (mm),t (mm),r0 (mm),L (mm),e1 (mm),e2 (mm),Nexp (kN)
1152,Y,high,2,250.0,450.0,200.0,350.0,0.571429,1.8,18.796,prism,1478,"Bias compression bearing capacity research of thin-walled square steel tube composite columns filled with demolished concrete lump, Unknown, Unknown, 2006",18.796,prism,CSS-E50M35-2,215,18.796,35,160,160,2.5,0,1400,50,50,450
1152,Y,high,2,250.0,450.0,200.0,350.0,0.571429,1.8,18.796,prism,1477,"Bias compression bearing capacity research of thin-walled square steel tube composite columns filled with demolished concrete lump, Unknown, Unknown, 2006",18.796,prism,CUS-E50M35-2,215,18.796,35,160,160,2.5,0,1400,50,50,250
1494,Y,high,5,3118.0,5239.0,2121.0,4013.8,0.528427,1.680244,51.6,Cylinder 100x200,1972,"Axial performance of short concrete filled steel tubes with high- and ultra-high- strength materials, Ming-Xiang Xiong; De-Xin Xiong; J.Y. Richard Liew, Engineering Structures, 2017",51.6,Cylinder 100x200,DC4,380,49.309,0,219.1,219.1,5,109.55,600,0,0,5239
1494,Y,high,5,3118.0,5239.0,2121.0,4013.8,0.528427,1.680244,51.6,Cylinder 100x200,1971,"Axial performance of short concrete filled steel tubes with high- and ultra-high- strength materials, Ming-Xiang Xiong; De-Xin Xiong; J.Y. Richard Liew, Engineering Structures, 2017",51.6,Cylinder 100x200,DC3,380,49.309,0,219.1,219.1,5,109.55,600,0,0,4968
1494,Y,high,5,3118.0,5239.0,2121.0,4013.8,0.528427,1.680244,51.6,Cylinder 100x200,1969,"Axial performance of short concrete filled steel tubes with high- and ultra-high- strength materials, Ming-Xiang Xiong; De-Xin Xiong; J.Y. Richard Liew, Engineering Structures, 2017",51.6,Cylinder 100x200,DC1,380,49.309,0,219.1,219.1,5,109.55,600,0,0,3626
1494,Y,high,5,3118.0,5239.0,2121.0,4013.8,0.528427,1.680244,51.6,Cylinder 100x200,1959,"Axial performance of short concrete filled steel tubes with high- and ultra-high- strength materials, Ming-Xiang Xiong; De-Xin Xiong; J.Y. Richard Liew, Engineering Structures, 2017",51.6,Cylinder 100x200,C9,380,49.309,0,219.1,219.1,5,109.55,600,0,0,3118
1494,Y,high,5,3118.0,5239.0,2121.0,4013.8,0.528427,1.680244,51.6,Cylinder 100x200,3661,"Design of Concrete Filled Tubular Beam-columns with High Strength Steel and Concrete, J.Y. Richard Liew; Mingxiang Xiong; Dexin Xiong, Structures, 2016",51.6,Cylinder 100x200,S2-1-2,380,49.309,0,219.1,219.1,5,109.55,600,0,0,3118
2552,Y,high,4,910.0,1530.0,620.0,1287.5,0.481553,1.681319,56,Cube 150x150x150mm,3460,"刘夏平，唐述，唐春会等，脱空钢管混凝土偏心受压力学性能试验研究[J].铁道建筑,2011",56,Cube 150x150x150mm,6-SehB-20-4,330,47.666,0,168,168,6,84,500,4,4,1530
2552,Y,high,4,910.0,1530.0,620.0,1287.5,0.481553,1.681319,56,Cube 150x150x150mm,3459,"刘夏平，唐述，唐春会等，脱空钢管混凝土偏心受压力学性能试验研究[J].铁道建筑,2011",56,Cube 150x150x150mm,5-SehB-20-4,330,47.666,0,168,168,6,84,500,4,4,1510
2552,Y,high,4,910.0,1530.0,620.0,1287.5,0.481553,1.681319,56,Cube 150x150x150mm,3476,"刘夏平，唐述，唐春会等，脱空钢管混凝土偏心受压力学性能试验研究[J].铁道建筑,2011",56,Cube 150x150x150mm,22-SehB-40-4,330,47.666,0,168,168,6,84,500,4,4,1200
2552,Y,high,4,910.0,1530.0,620.0,1287.5,0.481553,1.681319,56,Cube 150x150x150mm,3478,"刘夏平，唐述，唐春会等，脱空钢管混凝土偏心受压力学性能试验研究[J].铁道建筑,2011",56,Cube 150x150x150mm,24-SehB-60-4,330,47.666,0,168,168,6,84,500,4,4,910
2551,Y,high,4,870.0,1420.0,550.0,1192.5,0.461216,1.632184,56,Cube 150x150x150mm,3458,"刘夏平，唐述，唐春会等，脱空钢管混凝土偏心受压力学性能试验研究[J].铁道建筑,2011",56,Cube 150x150x150mm,4-SehA-20-4,330,47.666,0,168,168,6,84,500,4,-4,1420
2551,Y,high,4,870.0,1420.0,550.0,1192.5,0.461216,1.632184,56,Cube 150x150x150mm,3457,"刘夏平，唐述，唐春会等，脱空钢管混凝土偏心受压力学性能试验研究[J].铁道建筑,2011",56,Cube 150x150x150mm,3-SehA-20-4,330,47.666,0,168,168,6,84,500,4,-4,1400
2551,Y,high,4,870.0,1420.0,550.0,1192.5,0.461216,1.632184,56,Cube 150x150x150mm,3475,"刘夏平，唐述，唐春会等，脱空钢管混凝土偏心受压力学性能试验研究[J].铁道建筑,2011",56,Cube 150x150x150mm,21-SehA-40-4,330,47.666,0,168,168,6,84,500,4,-4,1080
2551,Y,high,4,870.0,1420.0,550.0,1192.5,0.461216,1.632184,56,Cube 150x150x150mm,3477,"刘夏平，唐述，唐春会等，脱空钢管混凝土偏心受压力学性能试验研究[J].铁道建筑,2011",56,Cube 150x150x150mm,23-SehA-60-4,330,47.666,0,168,168,6,84,500,4,-4,870
3771,Y,high,2,13611.0,16636.0,3025.0,15123.5,0.20002,1.222247,72.36,"fcu,150",5057,"建筑结构学报 Journal of Building Structures | 钢管高强再生混凝土柱轴压性能试验研究 | 牛海成, 曹万林, 董宏英... | 2015",72.36,"fcu,150",SST-1-1,360.4,63.2,100,450,450,7.8,0,1500,0,0,16636
3771,Y,high,2,13611.0,16636.0,3025.0,15123.5,0.20002,1.222247,72.36,"fcu,150",5056,"建筑结构学报 Journal of Building Structures | 钢管高强再生混凝土柱轴压性能试验研究 | 牛海成, 曹万林, 董宏英... | 2015",72.36,"fcu,150",SST-1,360.4,63.2,100,450,450,7.8,0,1500,0,0,13611
2235,Y,medium,2,982.0,1511.0,529.0,1246.5,0.424388,1.538697,66,Cylinder 100x200,3078,"Confinement of six different concretes in CFST columns having different shapes and slenderness, Khandaker M. A. Hossain; Katie Chu, Unknown, 2019",66,Cylinder 100x200,NcI-9,333,63.07,0,114,114,4.8,57,1000,0,0,1511
2235,Y,medium,2,982.0,1511.0,529.0,1246.5,0.424388,1.538697,66,Cylinder 100x200,3082,"Confinement of six different concretes in CFST columns having different shapes and slenderness, Khandaker M. A. Hossain; Katie Chu, Unknown, 2019",66,Cylinder 100x200,LcI-9,333,63.07,0,114,114,4.8,57,1000,0,0,982
1694,Y,medium,4,1372.0,2038.4,666.4,1653.75,0.402963,1.485714,84.4,Cube 100x100x100mm,2214,"Researches on Behavior of High-Performance Concrete Filled Tubular Steel Short Columns, Z. W. Yu; F. X. Ding; S. Lin, Journal of Building Structures, 2002",84.4,Cube 100x100x100mm,G4-1d,338,71.206,0,165,165,1,82.5,500,0,0,2038.4
1694,Y,medium,4,1372.0,2038.4,666.4,1653.75,0.402963,1.485714,84.4,Cube 100x100x100mm,2211,"Researches on Behavior of High-Performance Concrete Filled Tubular Steel Short Columns, Z. W. Yu; F. X. Ding; S. Lin, Journal of Building Structures, 2002",84.4,Cube 100x100x100mm,G4-1a,338,71.206,0,165,165,1,82.5,500,0,0,1773.8
1694,Y,medium,4,1372.0,2038.4,666.4,1653.75,0.402963,1.485714,84.4,Cube 100x100x100mm,2212,"Researches on Behavior of High-Performance Concrete Filled Tubular Steel Short Columns, Z. W. Yu; F. X. Ding; S. Lin, Journal of Building Structures, 2002",84.4,Cube 100x100x100mm,G4-1b,338,71.206,0,165,165,1,82.5,500,0,0,1430.8
1694,Y,medium,4,1372.0,2038.4,666.4,1653.75,0.402963,1.485714,84.4,Cube 100x100x100mm,2213,"Researches on Behavior of High-Performance Concrete Filled Tubular Steel Short Columns, Z. W. Yu; F. X. Ding; S. Lin, Journal of Building Structures, 2002",84.4,Cube 100x100x100mm,G4-1c,338,71.206,0,165,165,1,82.5,500,0,0,1372
4414,Y,medium,4,1372.0,2038.0,666.0,1653.25,0.402843,1.485423,91.8,fcu100,5982,"Yu Z, Ding F, Lin S. Researches on behavior of high-performance concrete filled tubular steel short columns. Journal of Building Structure 2002;23(2):
41 7 [in Chinese].",91.8,fcu100,G4-1d,338,78.08989125,0,165,165,1,82.5,500,0,0,2038
4414,Y,medium,4,1372.0,2038.0,666.0,1653.25,0.402843,1.485423,91.8,fcu100,5979,"Yu Z, Ding F, Lin S. Researches on behavior of high-performance concrete filled tubular steel short columns. Journal of Building Structure 2002;23(2):
41 7 [in Chinese].",91.8,fcu100,G4-1a,338,78.08989125,0,165,165,1,82.5,500,0,0,1773
4414,Y,medium,4,1372.0,2038.0,666.0,1653.25,0.402843,1.485423,91.8,fcu100,5980,"Yu Z, Ding F, Lin S. Researches on behavior of high-performance concrete filled tubular steel short columns. Journal of Building Structure 2002;23(2):
41 7 [in Chinese].",91.8,fcu100,G4-1b,338,78.08989125,0,165,165,1,82.5,500,0,0,1430
4414,Y,medium,4,1372.0,2038.0,666.0,1653.25,0.402843,1.485423,91.8,fcu100,5981,"Yu Z, Ding F, Lin S. Researches on behavior of high-performance concrete filled tubular steel short columns. Journal of Building Structure 2002;23(2):
41 7 [in Chinese].",91.8,fcu100,G4-1c,338,78.08989125,0,165,165,1,82.5,500,0,0,1372
3772,Y,medium,6,1307.0,1854.0,547.0,1553.3333,0.352146,1.418516,34.4,"fck,150",5058,"Engineering Structures | A unified formulation for circle and polygon concrete-filled steel tube columns under axial compression | Min Yu, Xiaoxiong Zha, Jianqiao Ye... | 2013",34.4,"fck,150",S1-S-2,322.8,34.4,0,200,200,3.9,0,3810,0,0,1854
3772,Y,medium,6,1307.0,1854.0,547.0,1553.3333,0.352146,1.418516,34.4,"fck,150",5061,"Engineering Structures | A unified formulation for circle and polygon concrete-filled steel tube columns under axial compression | Min Yu, Xiaoxiong Zha, Jianqiao Ye... | 2013",34.4,"fck,150",S1-S-1,322.8,34.4,0,200,200,3.9,0,3810,0,0,1608
3772,Y,medium,6,1307.0,1854.0,547.0,1553.3333,0.352146,1.418516,34.4,"fck,150",5062,"Engineering Structures | A unified formulation for circle and polygon concrete-filled steel tube columns under axial compression | Min Yu, Xiaoxiong Zha, Jianqiao Ye... | 2013",34.4,"fck,150",S2-S-1,322.8,34.4,0,200,200,3.9,0,3810,0,0,1578
3772,Y,medium,6,1307.0,1854.0,547.0,1553.3333,0.352146,1.418516,34.4,"fck,150",5063,"Engineering Structures | A unified formulation for circle and polygon concrete-filled steel tube columns under axial compression | Min Yu, Xiaoxiong Zha, Jianqiao Ye... | 2013",34.4,"fck,150",S2-S-2,322.8,34.4,0,200,200,3.9,0,3810,0,0,1549
3772,Y,medium,6,1307.0,1854.0,547.0,1553.3333,0.352146,1.418516,34.4,"fck,150",5060,"Engineering Structures | A unified formulation for circle and polygon concrete-filled steel tube columns under axial compression | Min Yu, Xiaoxiong Zha, Jianqiao Ye... | 2013",34.4,"fck,150",S3-S-1,322.8,34.4,0,200,200,3.9,0,3810,0,0,1424
3772,Y,medium,6,1307.0,1854.0,547.0,1553.3333,0.352146,1.418516,34.4,"fck,150",5059,"Engineering Structures | A unified formulation for circle and polygon concrete-filled steel tube columns under axial compression | Min Yu, Xiaoxiong Zha, Jianqiao Ye... | 2013",34.4,"fck,150",S3-S-2,322.8,34.4,0,200,200,3.9,0,3810,0,0,1307
1151,Y,medium,2,345.0,485.0,140.0,415.0,0.337349,1.405797,19.089,prism,1476,"Bias compression bearing capacity research of thin-walled square steel tube composite columns filled with demolished concrete lump, Unknown, Unknown, 2006",19.089,prism,CSS-E25M25-2,215,19.089,25,160,160,2.5,0,1400,25,25,485
1151,Y,medium,2,345.0,485.0,140.0,415.0,0.337349,1.405797,19.089,prism,1475,"Bias compression bearing capacity research of thin-walled square steel tube composite columns filled with demolished concrete lump, Unknown, Unknown, 2006",19.089,prism,CUS-E25M25-2,215,19.089,25,160,160,2.5,0,1400,25,25,345
3377,Y,medium,5,1210.0,1684.0,474.0,1464.2,0.323726,1.391736,34.4,"fck,150",4558,"Engineering Structures | A unified formulation for circle and polygon concrete-filled steel tube columns under axial compression | Min Yu, Xiaoxiong Zha, Jianqiao Ye... | 2013",34.4,"fck,150",C1-S-1,291.5,34.4,0,219,219,3.8,109.5,3810,0,0,1684
3377,Y,medium,5,1210.0,1684.0,474.0,1464.2,0.323726,1.391736,34.4,"fck,150",4556,"Engineering Structures | A unified formulation for circle and polygon concrete-filled steel tube columns under axial compression | Min Yu, Xiaoxiong Zha, Jianqiao Ye... | 2013",34.4,"fck,150",C1-S-2,291.5,34.4,0,219,219,3.8,109.5,3810,0,0,1619
3377,Y,medium,5,1210.0,1684.0,474.0,1464.2,0.323726,1.391736,34.4,"fck,150",4557,"Engineering Structures | A unified formulation for circle and polygon concrete-filled steel tube columns under axial compression | Min Yu, Xiaoxiong Zha, Jianqiao Ye... | 2013",34.4,"fck,150",C2-S-1,291.5,34.4,0,219,219,3.8,109.5,3810,0,0,1414
3377,Y,medium,5,1210.0,1684.0,474.0,1464.2,0.323726,1.391736,34.4,"fck,150",4555,"Engineering Structures | A unified formulation for circle and polygon concrete-filled steel tube columns under axial compression | Min Yu, Xiaoxiong Zha, Jianqiao Ye... | 2013",34.4,"fck,150",C3-S-2,291.5,34.4,0,219,219,3.8,109.5,3810,0,0,1394
3377,Y,medium,5,1210.0,1684.0,474.0,1464.2,0.323726,1.391736,34.4,"fck,150",4559,"Engineering Structures | A unified formulation for circle and polygon concrete-filled steel tube columns under axial compression | Min Yu, Xiaoxiong Zha, Jianqiao Ye... | 2013",34.4,"fck,150",C2-S-2,291.5,34.4,0,219,219,3.8,109.5,3810,0,0,1210
1497,Y,medium,5,5241.0,7160.0,1919.0,6192.8,0.309876,1.366151,51.6,Cylinder 100x200,1976,"Axial performance of short concrete filled steel tubes with high- and ultra-high- strength materials, Ming-Xiang Xiong; De-Xin Xiong; J.Y. Richard Liew, Engineering Structures, 2017",51.6,Cylinder 100x200,DC8,381,49.309,0,219.1,219.1,10,109.55,600,0,0,7160
1497,Y,medium,5,5241.0,7160.0,1919.0,6192.8,0.309876,1.366151,51.6,Cylinder 100x200,1975,"Axial performance of short concrete filled steel tubes with high- and ultra-high- strength materials, Ming-Xiang Xiong; De-Xin Xiong; J.Y. Richard Liew, Engineering Structures, 2017",51.6,Cylinder 100x200,DC7,381,49.309,0,219.1,219.1,10,109.55,600,0,0,7022
1497,Y,medium,5,5241.0,7160.0,1919.0,6192.8,0.309876,1.366151,51.6,Cylinder 100x200,1973,"Axial performance of short concrete filled steel tubes with high- and ultra-high- strength materials, Ming-Xiang Xiong; De-Xin Xiong; J.Y. Richard Liew, Engineering Structures, 2017",51.6,Cylinder 100x200,DC5,381,49.309,0,219.1,219.1,10,109.55,600,0,0,6300
1497,Y,medium,5,5241.0,7160.0,1919.0,6192.8,0.309876,1.366151,51.6,Cylinder 100x200,1962,"Axial performance of short concrete filled steel tubes with high- and ultra-high- strength materials, Ming-Xiang Xiong; De-Xin Xiong; J.Y. Richard Liew, Engineering Structures, 2017",51.6,Cylinder 100x200,C12,381,49.309,0,219.1,219.1,10,109.55,600,0,0,5241
1497,Y,medium,5,5241.0,7160.0,1919.0,6192.8,0.309876,1.366151,51.6,Cylinder 100x200,3664,"Design of Concrete Filled Tubular Beam-columns with High Strength Steel and Concrete, J.Y. Richard Liew; Mingxiang Xiong; Dexin Xiong, Structures, 2016",51.6,Cylinder 100x200,S2-2-2,381,49.309,0,219.1,219.1,10,109.55,600,0,0,5241
2111,Y,medium,4,15402.0,18228.0,2826.0,16829.5,0.167919,1.183483,38,cube,2767,"大尺寸钢管混凝土柱承载力试验, 陈彦江; 李勇; 闫维明; 潘迪, Unknown, 2011",38,cube,ZY-50-2,342,31.065,0,500,500,10,250,1500,0,0,18228
2111,Y,medium,4,15402.0,18228.0,2826.0,16829.5,0.167919,1.183483,38,cube,2766,"大尺寸钢管混凝土柱承载力试验, 陈彦江; 李勇; 闫维明; 潘迪, Unknown, 2011",38,cube,ZY-50-1,342,31.065,0,500,500,10,250,1500,0,0,18042
2111,Y,medium,4,15402.0,18228.0,2826.0,16829.5,0.167919,1.183483,38,cube,2769,"大尺寸钢管混凝土柱承载力试验, 陈彦江; 李勇; 闫维明; 潘迪, Unknown, 2011",38,cube,ZY-50-4,342,31.065,0,500,500,10,250,1500,0,0,15646
2111,Y,medium,4,15402.0,18228.0,2826.0,16829.5,0.167919,1.183483,38,cube,2768,"大尺寸钢管混凝土柱承载力试验, 陈彦江; 李勇; 闫维明; 潘迪, Unknown, 2011",38,cube,ZY-50-3,342,31.065,0,500,500,10,250,1500,0,0,15402

File: data/raw/all_dedup_removed_after_image_review.csv
Ref.No.,fc (MPa),type (规格备注),试件标号,fy (MPa),fcy150,R再生骨料取代率(%),b (mm),h (mm),t (mm),r0 (mm),L (mm),e1 (mm),e2 (mm),Nexp (kN)
"Experimental behavior of circular concrete-filled steel tube stub columns, Zhi-wu Yu; Fa-xing Ding; C.S. Cai, Unknown, 2006",50.5,Cube 150,SZ5S4E4,350,42.531,0,219,219,4.74,109.5,650,0,0,1680
"Mechanical Behavior of Circular Steel-Concrete Composite Stub Columns, Mathias Johansson; Kent Gylltoft, Journal of Structural Engineering, 2002",64.5,Cylinder 150x300,SFS,433,64.5,0,159,159,4.8,79.5,650,0,0,950
"Engineering Structures | A unified formulation for circle and polygon concrete-filled steel tube columns under axial compression | Min Yu, Xiaoxiong Zha, Jianqiao Ye... | 2013",34.4,"fck,150",C3-S-1,291.5,34.4,0,219,219,3.8,109.5,3810,0,0,969

File: data/raw/all_dedup_removed_nonstandard.csv (part 1 of 10)
Ref.No.,fc (MPa),type (规格备注),试件标号,fy (MPa),fcy150,R再生骨料取代率(%),b (mm),h (mm),t (mm),r0 (mm),L (mm),e1 (mm),e2 (mm),Nexp (kN)
"Experimental behavior of CFST stub columns after being exposed to freezing and thawing, You-Fu Yang; Kai Cao; Tian-Zheng Wang, Cold Regions Science and Technology, 2013",83.9,Cube 150,S2-0,184.7,74.361,0,100,100,2,0,300,0,0,867.3
"Experimental behavior of CFST stub columns after being exposed to freezing and thawing, You-Fu Yang; Kai Cao; Tian-Zheng Wang, Cold Regions Science and Technology, 2013",83.9,Cube 150,S2-50,184.7,74.361,0,100,100,2,0,300,0,0,810.3
"Experimental behavior of CFST stub columns after being exposed to freezing and thawing, You-Fu Yang; Kai Cao; Tian-Zheng Wang, Cold Regions Science and Technology, 2013",83.9,Cube 150,S2-100,184.7,74.361,0,100,100,2,0,300,0,0,753.9
"Experimental behavior of CFST stub columns after being exposed to freezing and thawing, You-Fu Yang; Kai Cao; Tian-Zheng Wang, Cold Regions Science and Technology, 2013",83.9,Cube 150,S2-200,184.7,74.361,0,100,100,2,0,300,0,0,779.1
"Experimental behavior of CFST stub columns after being exposed to freezing and thawing, You-Fu Yang; Kai Cao; Tian-Zheng Wang, Cold Regions Science and Technology, 2013",83.9,Cube 150,S2-300,184.7,74.361,0,100,100,2,0,300,0,0,673
"Experimental behavior of CFST stub columns after being exposed to freezing and thawing, You-Fu Yang; Kai Cao; Tian-Zheng Wang, Cold Regions Science and Technology, 2013",83.9,Cube 150,S3-0,176.5,74.361,0,100,100,3,0,300,0,0,891.3
"Experimental behavior of CFST stub columns after being exposed to freezing and thawing, You-Fu Yang; Kai Cao; Tian-Zheng Wang, Cold Regions Science and Technology, 2013",83.9,Cube 150,S3-50,176.5,74.361,0,100,100,3,0,300,0,0,818
"Experimental behavior of CFST stub columns after being exposed to freezing and thawing, You-Fu Yang; Kai Cao; Tian-Zheng Wang, Cold Regions Science and Technology, 2013",83.9,Cube 150,S3-100,176.5,74.361,0,100,100,3,0,300,0,0,754.7
"Experimental behavior of CFST stub columns after being exposed to freezing and thawing, You-Fu Yang; Kai Cao; Tian-Zheng Wang, Cold Regions Science and Technology, 2013",83.9,Cube 150,S3-200,176.5,74.361,0,100,100,3,0,300,0,0,830
"Experimental behavior of CFST stub columns after being exposed to freezing and thawing, You-Fu Yang; Kai Cao; Tian-Zheng Wang, Cold Regions Science and Technology, 2013",83.9,Cube 150,S3-300,176.5,74.361,0,100,100,3,0,300,0,0,696.9
"Experimental behavior of CFST stub columns after being exposed to freezing and thawing, You-Fu Yang; Kai Cao; Tian-Zheng Wang, Cold Regions Science and Technology, 2013",83.9,Cube 150,S3.9-0,235.1,74.361,0,100,100,3.9,0,300,0,0,1068
"Experimental behavior of CFST stub columns after being exposed to freezing and thawing, You-Fu Yang; Kai Cao; Tian-Zheng Wang, Cold Regions Science and Technology, 2013",83.9,Cube 150,S3.9-50,235.1,74.361,0,100,100,3.9,0,300,0,0,1095
"Experimental behavior of CFST stub columns after being exposed to freezing and thawing, You-Fu Yang; Kai Cao; Tian-Zheng Wang, Cold Regions Science and Technology, 2013",83.9,Cube 150,S3.9-100,235.1,74.361,0,100,100,3.9,0,300,0,0,1127
"Experimental behavior of CFST stub columns after being exposed to freezing and thawing, You-Fu Yang; Kai Cao; Tian-Zheng Wang, Cold Regions Science and Technology, 2013",83.9,Cube 150,S3.9-200,235.1,74.361,0,100,100,3.9,0,300,0,0,1134
"Experimental behavior of CFST stub columns after being exposed to freezing and thawing, You-Fu Yang; Kai Cao; Tian-Zheng Wang, Cold Regions Science and Technology, 2013",83.9,Cube 150,S3.9-300,235.1,74.361,0,100,100,3.9,0,300,0,0,1126
"Behaviour of concrete-filled hollow structural steel (HSS) columns with pre-load on the steel tubes, Lin-Hai Han; Guo-Huang Yao, Unknown, 2003",20.1,Cube 150,S-1,340,15.32,0,120,120,2.65,0,360,0,0,640
"Behaviour of concrete-filled hollow structural steel (HSS) columns with pre-load on the steel tubes, Lin-Hai Han; Guo-Huang Yao, Unknown, 2003",20.1,Cube 150,SP-1,340,15.32,0,120,120,2.65,0,360,0,0,664
"Behaviour of concrete-filled hollow structural steel (HSS) columns with pre-load on the steel tubes, Lin-Hai Han; Guo-Huang Yao, Unknown, 2003",20.1,Cube 150,S-2,340,15.32,0,120,120,2.65,0,360,14,14,533
"Behaviour of concrete-filled hollow structural steel (HSS) columns with pre-load on the steel tubes, Lin-Hai Han; Guo-Huang Yao, Unknown, 2003",20.1,Cube 150,SP-2,340,15.32,0,120,120,2.65,0,360,14,14,538
"Behaviour of concrete-filled hollow structural steel (HSS) columns with pre-load on the steel tubes, Lin-Hai Han; Guo-Huang Yao, Unknown, 2003",36,Cube 150,S-3,340,29.261,0,120,120,2.65,0,360,0,0,816
"Behaviour of concrete-filled hollow structural steel (HSS) columns with pre-load on the steel tubes, Lin-Hai Han; Guo-Huang Yao, Unknown, 2003",36,Cube 150,SP-3,340,29.261,0,120,120,2.65,0,360,0,0,812
"Behaviour of concrete-filled hollow structural steel (HSS) columns with pre-load on the steel tubes, Lin-Hai Han; Guo-Huang Yao, Unknown, 2003",36,Cube 150,S-4,340,29.261,0,120,120,2.65,0,360,14,14,600
"Behaviour of concrete-filled hollow structural steel (HSS) columns with pre-load on the steel tubes, Lin-Hai Han; Guo-Huang Yao, Unknown, 2003",36,Cube 150,SP-4,340,29.261,0,120,120,2.65,0,360,14,14,622
"Behaviour of concrete-filled hollow structural steel (HSS) columns with pre-load on the steel tubes, Lin-Hai Han; Guo-Huang Yao, Unknown, 2003",36,Cube 150,SP-5,340,29.261,0,120,120,2.65,0,360,14,14,650
"Behaviour of concrete-filled hollow structural steel (HSS) columns with pre-load on the steel tubes, Lin-Hai Han; Guo-Huang Yao, Unknown, 2003",36,Cube 150,SP-6,340,29.261,0,120,120,2.65,0,360,31,31,500
"Behaviour of concrete-filled hollow structural steel (HSS) columns with pre-load on the steel tubes, Lin-Hai Han; Guo-Huang Yao, Unknown, 2003",36,Cube 150,L-2,340,29.261,0,120,120,2.65,0,1400,0,0,769
"Behaviour of concrete-filled hollow structural steel (HSS) columns with pre-load on the steel tubes, Lin-Hai Han; Guo-Huang Yao, Unknown, 2003",36,Cube 150,LP-2,340,29.261,0,120,120,2.65,0,1400,0,0,730
"Behaviour of concrete-filled hollow structural steel (HSS) columns with pre-load on the steel tubes, Lin-Hai Han; Guo-Huang Yao, Unknown, 2003",36,Cube 150,L-1,340,29.261,0,120,120,2.65,0,1400,14,14,590
"Behaviour of concrete-filled hollow structural steel (HSS) columns with pre-load on the steel tubes, Lin-Hai Han; Guo-Huang Yao, Unknown, 2003",36,Cube 150,LP-1,340,29.261,0,120,120,2.65,0,1400,14,14,560
"Behaviour of concrete-filled hollow structural steel (HSS) columns with pre-load on the steel tubes, Lin-Hai Han; Guo-Huang Yao, Unknown, 2003",36,Cube 150,LP-3,340,29.261,0,120,120,2.65,0,1400,14,14,552
"Behaviour of concrete-filled hollow structural steel (HSS) columns with pre-load on the steel tubes, Lin-Hai Han; Guo-Huang Yao, Unknown, 2003",36,Cube 150,LP-4,340,29.261,0,120,120,2.65,0,1400,31,31,452
"Behaviour of concrete-filled hollow structural steel (HSS) columns with pre-load on the steel tubes, Lin-Hai Han; Guo-Huang Yao, Unknown, 2003",30,Cube 150,L-5,340,23.909,0,120,120,2.65,0,1400,31,31,412
"Behaviour of concrete-filled hollow structural steel (HSS) columns with pre-load on the steel tubes, Lin-Hai Han; Guo-Huang Yao, Unknown, 2003",30,Cube 150,LP-6,340,23.909,0,120,120,2.65,0,1400,31,31,397
"Behaviour of concrete-filled hollow structural steel (HSS) columns with pre-load on the steel tubes, Lin-Hai Han; Guo-Huang Yao, Unknown, 2003",30,Cube 150,LP-7,340,23.909,0,120,120,2.65,0,1400,31,31,390
"Square concrete filled steel tubular (CFST) members under loading and chloride corrosion: Experiments, Lin-Hai Han; Chao Hou; Qing-Li Wang, Journal of Constructional Steel Research, 2012",59.1,cube,sc1-1,372.8,50.582,0,160,160,3.83,0,480,0,0,2223
"Square concrete filled steel tubular (CFST) members under loading and chloride corrosion: Experiments, Lin-Hai Han; Chao Hou; Qing-Li Wang, Journal of Constructional Steel Research, 2012",59.1,cube,sc2-1,372.8,50.582,0,160,160,3.83,0,480,0,0,2160
"Square concrete filled steel tubular (CFST) members under loading and chloride corrosion: Experiments, Lin-Hai Han; Chao Hou; Qing-Li Wang, Journal of Constructional Steel Research, 2012",59.1,cube,sc2-2,372.8,50.582,0,160,160,3.83,0,480,0,0,2042
"Square concrete filled steel tubular (CFST) members under loading and chloride corrosion: Experiments, Lin-Hai Han; Chao Hou; Qing-Li Wang, Journal of Constructional Steel Research, 2012",59.1,cube,sc3-1,372.8,50.582,0,160,160,3.83,0,480,0,0,2022
"Square concrete filled steel tubular (CFST) members under loading and chloride corrosion: Experiments, Lin-Hai Han; Chao Hou; Qing-Li Wang, Journal of Constructional Steel Research, 2012",59.1,cube,sc4-1,372.8,50.582,0,160,160,3.83,0,480,0,0,1827
"Square concrete filled steel tubular (CFST) members under loading and chloride corrosion: Experiments, Lin-Hai Han; Chao Hou; Qing-Li Wang, Journal of Constructional Steel Research, 2012",59.1,cube,sc4-2,372.8,50.582,0,160,160,3.83,0,480,0,0,1885
"Square concrete filled steel tubular (CFST) members under loading and chloride corrosion: Experiments, Lin-Hai Han; Chao Hou; Qing-Li Wang, Journal of Constructional Steel Research, 2012",59.1,cube,sc5-1,372.8,50.582,0,160,160,3.83,0,480,0,0,1500
"Square concrete filled steel tubular (CFST) members under loading and chloride corrosion: Experiments, Lin-Hai Han; Chao Hou; Qing-Li Wang, Journal of Constructional Steel Research, 2012",59.1,cube,sc5-2,372.8,50.582,0,160,160,3.83,0,480,0,0,1581
"Square concrete filled steel tubular (CFST) members under loading and chloride corrosion: Experiments, Lin-Hai Han; Chao Hou; Qing-Li Wang, Journal of Constructional Steel Research, 2012",59.1,cube,sc6-1-h,372.8,50.582,0,160,160,3.83,0,480,0,0,2280
"Square concrete filled steel tubular (CFST) members under loading and chloride corrosion: Experiments, Lin-Hai Han; Chao Hou; Qing-Li Wang, Journal of Constructional Steel Research, 2012",59.1,cube,sc7-1-h,372.8,50.582,0,160,160,3.83,0,480,0,0,1842
"Square concrete filled steel tubular (CFST) members under loading and chloride corrosion: Experiments, Lin-Hai Han; Chao Hou; Qing-Li Wang, Journal of Constructional Steel Research, 2012",59.1,cube,sc7-2-h,372.8,50.582,0,160,160,3.83,0,480,0,0,1968
"Low-temperature compression behaviour of square CFST columns using Q960 ultra-high strength steel, Jia-Bao Yan; Yan-Li Luo; Lingfeng Su; Xuchuan Lin; Yun-Biao Luo; Lingxin Zhang, Journal of Constructional Steel Research, 2021",31.3,cylinder,t4T20-1,928,31.3,0,150,150,4.1,0,450,0,0,3151
"Low-temperature compression behaviour of square CFST columns using Q960 ultra-high strength steel, Jia-Bao Yan; Yan-Li Luo; Lingfeng Su; Xuchuan Lin; Yun-Biao Luo; Lingxin Zhang, Journal of Constructional Steel Research, 2021",31.3,cylinder,t4T20-2,928,31.3,0,150,150,4.1,0,450,0,0,3215
"Low-temperature compression behaviour of square CFST columns using Q960 ultra-high strength steel, Jia-Bao Yan; Yan-Li Luo; Lingfeng Su; Xuchuan Lin; Yun-Biao Luo; Lingxin Zhang, Journal of Constructional Steel Research, 2021",39.7,cylinder,t4T-30-1,955,39.7,0,150,150,4.1,0,450,0,0,3370
"Low-temperature compression behaviour of square CFST columns using Q960 ultra-high strength steel, Jia-Bao Yan; Yan-Li Luo; Lingfeng Su; Xuchuan Lin; Yun-Biao Luo; Lingxin Zhang, Journal of Constructional Steel Research, 2021",47.3,cylinder,t4T-60-1,973,47.3,0,150,150,4.1,0,450,0,0,3734
"Low-temperature compression behaviour of square CFST columns using Q960 ultra-high strength steel, Jia-Bao Yan; Yan-Li Luo; Lingfeng Su; Xuchuan Lin; Yun-Biao Luo; Lingxin Zhang, Journal of Constructional Steel Research, 2021",47.3,cylinder,t4T-60-2,973,47.3,0,150,150,4.1,0,450,0,0,3615
"Low-temperature compression behaviour of square CFST columns using Q960 ultra-high strength steel, Jia-Bao Yan; Yan-Li Luo; Lingfeng Su; Xuchuan Lin; Yun-Biao Luo; Lingxin Zhang, Journal of Constructional Steel Research, 2021",52.6,cylinder,t4T-90-1,994,52.6,0,150,150,4.1,0,450,0,0,3140
"Low-temperature compression behaviour of square CFST columns using Q960 ultra-high strength steel, Jia-Bao Yan; Yan-Li Luo; Lingfeng Su; Xuchuan Lin; Yun-Biao Luo; Lingxin Zhang, Journal of Constructional Steel Research, 2021",52.6,cylinder,t4T-90-2,994,52.6,0,150,150,4.1,0,450,0,0,3623
"Low-temperature compression behaviour of square CFST columns using Q960 ultra-high strength steel, Jia-Bao Yan; Yan-Li Luo; Lingfeng Su; Xuchuan Lin; Yun-Biao Luo; Lingxin Zhang, Journal of Constructional Steel Research, 2021",31.3,cylinder,t3T20-1,961,31.3,0,150,150,3.1,0,450,0,0,2247
"Low-temperature compression behaviour of square CFST columns using Q960 ultra-high strength steel, Jia-Bao Yan; Yan-Li Luo; Lingfeng Su; Xuchuan Lin; Yun-Biao Luo; Lingxin Zhang, Journal of Constructional Steel Research, 2021",31.3,cylinder,t3T20-2,961,31.3,0,150,150,3.1,0,450,0,0,2358
"Low-temperature compression behaviour of square CFST columns using Q960 ultra-high strength steel, Jia-Bao Yan; Yan-Li Luo; Lingfeng Su; Xuchuan Lin; Yun-Biao Luo; Lingxin Zhang, Journal of Constructional Steel Research, 2021",47.3,cylinder,t3T-60-1,1008,47.3,0,150,150,3.1,0,450,0,0,2698
"Low-temperature compression behaviour of square CFST columns using Q960 ultra-high strength steel, Jia-Bao Yan; Yan-Li Luo; Lingfeng Su; Xuchuan Lin; Yun-Biao Luo; Lingxin Zhang, Journal of Constructional Steel Research, 2021",47.3,cylinder,t3T-60-2,1008,47.3,0,150,150,3.1,0,450,0,0,2734
"Low-temperature compression behaviour of square CFST columns using Q960 ultra-high strength steel, Jia-Bao Yan; Yan-Li Luo; Lingfeng Su; Xuchuan Lin; Yun-Biao Luo; Lingxin Zhang, Journal of Constructional Steel Research, 2021",31.3,cylinder,t6T20-1,907,31.3,0,150,150,6,0,450,0,0,4275
"Low-temperature compression behaviour of square CFST columns using Q960 ultra-high strength steel, Jia-Bao Yan; Yan-Li Luo; Lingfeng Su; Xuchuan Lin; Yun-Biao Luo; Lingxin Zhang, Journal of Constructional Steel Research, 2021",31.3,cylinder,t6T20-2,907,31.3,0,150,150,6,0,450,0,0,4310
"Low-temperature compression behaviour of square CFST columns using Q960 ultra-high strength steel, Jia-Bao Yan; Yan-Li Luo; Lingfeng Su; Xuchuan Lin; Yun-Biao Luo; Lingxin Zhang, Journal of Constructional Steel Research, 2021",47.3,cylinder,t6T-60-1,951,47.3,0,150,150,6,0,450,0,0,4689
"Low-temperature compression behaviour of square CFST columns using Q960 ultra-high strength steel, Jia-Bao Yan; Yan-Li Luo; Lingfeng Su; Xuchuan Lin; Yun-Biao Luo; Lingxin Zhang, Journal of Constructional Steel Research, 2021",47.3,cylinder,t6T-60-2,951,47.3,0,150,150,6,0,450,0,0,4405
"Analysis of the basic mechanical properties of recycled concrete filled in steel tube after high temperature, Zhao Lei, Unknown, 2013",68.62,Cube 150x150x150mm,S-R0-20,358,59.62,0,150,150,3,0,450,0,0,1997.97
"Analysis of the basic mechanical properties of recycled concrete filled in steel tube after high temperature, Zhao Lei, Unknown, 2013",60.464,Cube 150x150x150mm,S-R1-20,358,51.869,25,150,150,3,0,450,0,0,1984.61
"Analysis of the basic mechanical properties of recycled concrete filled in steel tube after high temperature, Zhao Lei, Unknown, 2013",57.493,Cube 150x150x150mm,S-R2-20,358,49.069,50,150,150,3,0,450,0,0,1689.11
"Analysis of the basic mechanical properties of recycled concrete filled in steel tube after high temperature, Zhao Lei, Unknown, 2013",57.956,Cube 150x150x150mm,S-R3-20,358,49.504,75,150,150,3,0,450,0,0,1634.59
"Analysis of the basic mechanical properties of recycled concrete filled in steel tube after high temperature, Zhao Lei, Unknown, 2013",38.25,Cube 150x150x150mm,S-R4-20,358,31.291,100,150,150,3,0,450,0,0,1580.54
"Analysis of the basic mechanical properties of recycled concrete filled in steel tube after high temperature, Zhao Lei, Unknown, 2013",68.62,Cube 150x150x150mm,S-R0-300,358,59.62,0,150,150,3,0,450,0,0,1955.15
"Analysis of the basic mechanical properties of recycled concrete filled in steel tube after high temperature, Zhao Lei, Unknown, 2013",60.464,Cube 150x150x150mm,S-R1-300,358,51.869,25,150,150,3,0,450,0,0,1889.57
"Analysis of the basic mechanical properties of recycled concrete filled in steel tube after high temperature, Zhao Lei, Unknown, 2013",57.493,Cube 150x150x150mm,S-R2-300,358,49.069,50,150,150,3,0,450,0,0,1824.92
"Analysis of the basic mechanical properties of recycled concrete filled in steel tube after high temperature, Zhao Lei, Unknown, 2013",57.956,Cube 150x150x150mm,S-R3-300,358,49.504,75,150,150,3,0,450,0,0,1742.25
"Analysis of the basic mechanical properties of recycled concrete filled in steel tube after high temperature, Zhao Lei, Unknown, 2013",38.25,Cube 150x150x150mm,S-R4-300,358,31.291,100,150,150,3,0,450,0,0,1682.25
"Analysis of the basic mechanical properties of recycled concrete filled in steel tube after high temperature, Zhao Lei, Unknown, 2013",68.62,Cube 150x150x150mm,S-R0-600,358,59.62,0,150,150,3,0,450,0,0,1609.9
"Analysis of the basic mechanical properties of recycled concrete filled in steel tube after high temperature, Zhao Lei, Unknown, 2013",60.464,Cube 150x150x150mm,S-R1-600,358,51.869,25,150,150,3,0,450,0,0,1520.19
"Analysis of the basic mechanical properties of recycled concrete filled in steel tube after high temperature, Zhao Lei, Unknown, 2013",57.493,Cube 150x150x150mm,S-R2-600,358,49.069,50,150,150,3,0,450,0,0,1480.66
"Analysis of the basic mechanical properties of recycled concrete filled in steel tube after high temperature, Zhao Lei, Unknown, 2013",57.956,Cube 150x150x150mm,S-R3-600,358,49.504,75,150,150,3,0,450,0,0,1395.7
"Analysis of the basic mechanical properties of recycled concrete filled in steel tube after high temperature, Zhao Lei, Unknown, 2013",38.25,Cube 150x150x150mm,S-R4-600,358,31.291,100,150,150,3,0,450,0,0,1374.97
"Analysis of the basic mechanical properties of recycled concrete filled in steel tube after high temperature, Zhao Lei, Unknown, 2013",60.464,Cube 150x150x150mm,S-R1-800,358,51.869,25,150,150,3,0,450,0,0,1166.3
"Analysis of the basic mechanical properties of recycled concrete filled in steel tube after high temperature, Zhao Lei, Unknown, 2013",57.956,Cube 150x150x150mm,S-R3-800,358,49.504,75,150,150,3,0,450,0,0,1034.12
"Behaviour of fire-exposed concrete-filled steel tubular beam columns repaired with CFRP wraps, Zhong Tao; Lin-Hai Han, Unknown, 2007",75,Cube 150,S-1,318.5,65.742,0,140,140,3.8,0,1010,0,0,1685
"Behaviour of fire-exposed concrete-filled steel tubular beam columns repaired with CFRP wraps, Zhong Tao; Lin-Hai Han, Unknown, 2007",75,Cube 150,SF-1-0,318.5,65.742,0,140,140,3.8,0,1010,0,0,590
"Behaviour of fire-exposed concrete-filled steel tubular beam columns repaired with CFRP wraps, Zhong Tao; Lin-Hai Han, Unknown, 2007",75,Cube 150,SF-1-2,318.5,65.742,0,140,140,3.8,0,1010,0,0,785
"Behaviour of fire-exposed concrete-filled steel tubular beam columns repaired with CFRP wraps, Zhong Tao; Lin-Hai Han, Unknown, 2007",75,Cube 150,S-2a,318.5,65.742,0,140,140,3.8,0,1010,50,50,865
"Behaviour of fire-exposed concrete-filled steel tubular beam columns repaired with CFRP wraps, Zhong Tao; Lin-Hai Han, Unknown, 2007",75,Cube 150,S-2b,318.5,65.742,0,140,140,3.8,0,1010,50,50,822
"Behaviour of fire-exposed concrete-filled steel tubular beam columns repaired with CFRP wraps, Zhong Tao; Lin-Hai Han, Unknown, 2007",75,Cube 150,SF-2-0,318.5,65.742,0,140,140,3.8,0,1010,50,50,307
"Behaviour of fire-exposed concrete-filled steel tubular beam columns repaired with CFRP wraps, Zhong Tao; Lin-Hai Han, Unknown, 2007",75,Cube 150,SF-2-1,318.5,65.742,0,140,140,3.8,0,1010,50,50,357
"Behaviour of fire-exposed concrete-filled steel tubular beam columns repaired with CFRP wraps, Zhong Tao; Lin-Hai Han, Unknown, 2007",75,Cube 150,SF-2-2,318.5,65.742,0,140,140,3.8,0,1010,50,50,395
"Behaviour of fire-exposed concrete-filled steel tubular beam columns repaired with CFRP wraps, Zhong Tao; Lin-Hai Han, Unknown, 2007",75,Cube 150,S-3,318.5,65.742,0,140,140,3.8,0,2020,0,0,1567
"Behaviour of fire-exposed concrete-filled steel tubular beam columns repaired with CFRP wraps, Zhong Tao; Lin-Hai Han, Unknown, 2007",75,Cube 150,SF-3-2,318.5,65.742,0,140,140,3.8,0,2020,0,0,445
"Behaviour of fire-exposed concrete-filled steel tubular beam columns repaired with CFRP wraps, Zhong Tao; Lin-Hai Han, Unknown, 2007",75,Cube 150,S-4a,318.5,65.742,0,140,140,3.8,0,2020,50,50,700
"Behaviour of fire-exposed concrete-filled steel tubular beam columns repaired with CFRP wraps, Zhong Tao; Lin-Hai Han, Unknown, 2007",75,Cube 150,S-4b,318.5,65.742,0,140,140,3.8,0,2020,50,50,715
"Behaviour of fire-exposed concrete-filled steel tubular beam columns repaired with CFRP wraps, Zhong Tao; Lin-Hai Han, Unknown, 2007",75,Cube 150,SF-4-0,318.5,65.742,0,140,140,3.8,0,2020,50,50,230
"Behaviour of fire-exposed concrete-filled steel tubular beam columns repaired with CFRP wraps, Zhong Tao; Lin-Hai Han, Unknown, 2007",75,Cube 150,SF-4-2,318.5,65.742,0,140,140,3.8,0,2020,50,50,253
"Behaviour of concrete filled steel tubular (CFST) stub columns under eccentric partial compression, You-Fu Yang; Lin-Hai Han, Unknown, 2010",59.3,cube,Ss-1,324.4,50.77,0,150,150,3,0,450,0,0,846
"Behaviour of concrete filled steel tubular (CFST) stub columns under eccentric partial compression, You-Fu Yang; Lin-Hai Han, Unknown, 2010",59.3,cube,Ss-2,324.4,50.77,0,150,150,3,0,450,15,0,797
"Behaviour of concrete filled steel tubular (CFST) stub columns under eccentric partial compression, You-Fu Yang; Lin-Hai Han, Unknown, 2010",59.3,cube,Ss-3,324.4,50.77,0,150,150,3,0,450,30,0,778
"Behaviour of concrete filled steel tubular (CFST) stub columns under eccentric partial compression, You-Fu Yang; Lin-Hai Han, Unknown, 2010",59.3,cube,Ss-4,324.4,50.77,0,150,150,3,0,450,15,15,767
"Behaviour of concrete filled steel tubular (CFST) stub columns under eccentric partial compression, You-Fu Yang; Lin-Hai Han, Unknown, 2010",59.3,cube,Ss-5,324.4,50.77,0,150,150,3,0,450,30,30,689
"Behaviour of concrete filled steel tubular (CFST) stub columns under eccentric partial compression, You-Fu Yang; Lin-Hai Han, Unknown, 2010",59.3,cube,Scfst-1,324.4,50.77,0,150,150,3,0,450,0,0,1618
"Behaviour of concrete filled steel tubular (CFST) stub columns under eccentric partial compression, You-Fu Yang; Lin-Hai Han, Unknown, 2010",59.3,cube,Scfst-2,324.4,50.77,0,150,150,3,0,450,15,0,1260
"Behaviour of concrete filled steel tubular (CFST) stub columns under eccentric partial compression, You-Fu Yang; Lin-Hai Han, Unknown, 2010",59.3,cube,Scfst-3,324.4,50.77,0,150,150,3,0,450,30,0,1244
"Behaviour of concrete filled steel tubular (CFST) stub columns under eccentric partial compression, You-Fu Yang; Lin-Hai Han, Unknown, 2010",59.3,cube,Scfst-4,324.4,50.77,0,150,150,3,0,450,15,15,1280
"Behaviour of concrete filled steel tubular (CFST) stub columns under eccentric partial compression, You-Fu Yang; Lin-Hai Han, Unknown, 2010",59.3,cube,Scfst-5,324.4,50.77,0,150,150,3,0,450,30,30,1193
"Behaviour of concrete filled steel tubular (CFST) stub columns under eccentric partial compression, You-Fu Yang; Lin-Hai Han, Unknown, 2010",59.3,cube,Rp-1a,324.4,50.77,0,180,120,3,0,540,0,0,957
"Behaviour of concrete filled steel tubular (CFST) stub columns under eccentric partial compression, You-Fu Yang; Lin-Hai Han, Unknown, 2010",59.3,cube,Rp-2,324.4,50.77,0,180,120,3,0,540,18,0,929
"Behaviour of concrete filled steel tubular (CFST) stub columns under eccentric partial compression, You-Fu Yang; Lin-Hai Han, Unknown, 2010",59.3,cube,Rp-3,324.4,50.77,0,180,120,3,0,540,36,0,843
"Behaviour of concrete filled steel tubular (CFST) stub columns under eccentric partial compression, You-Fu Yang; Lin-Hai Han, Unknown, 2010",59.3,cube,Rr-1a,324.4,50.77,0,180,120,3,0,540,0,0,811
"Behaviour of concrete filled steel tubular (CFST) stub columns under eccentric partial compression, You-Fu Yang; Lin-Hai Han, Unknown, 2010",59.3,cube,Rr-2,324.4,50.77,0,180,120,3,0,540,18,0,752
"Behaviour of concrete filled steel tubular (CFST) stub columns under eccentric partial compression, You-Fu Yang; Lin-Hai Han, Unknown, 2010",59.3,cube,Rr-3,324.4,50.77,0,180,120,3,0,540,36,0,747
"Behaviour of concrete filled steel tubular (CFST) stub columns under eccentric partial compression, You-Fu Yang; Lin-Hai Han, Unknown, 2010",59.3,cube,Rr-4,324.4,50.77,0,180,120,3,0,540,18,12,754
"Behaviour of concrete filled steel tubular (CFST) stub columns under eccentric partial compression, You-Fu Yang; Lin-Hai Han, Unknown, 2010",59.3,cube,Rr-5,324.4,50.77,0,180,120,3,0,540,36,24,736
"Behaviour of concrete filled steel tubular (CFST) stub columns under eccentric partial compression, You-Fu Yang; Lin-Hai Han, Unknown, 2010",59.3,cube,Rcfst-1a,324.4,50.77,0,180,120,3,0,540,0,0,1476
"Behaviour of concrete filled steel tubular (CFST) stub columns under eccentric partial compression, You-Fu Yang; Lin-Hai Han, Unknown, 2010",59.3,cube,Rcfst-2,324.4,50.77,0,180,120,3,0,540,36,0,1140
"Behaviour of concrete filled steel tubular (CFST) stub columns under eccentric partial compression, You-Fu Yang; Lin-Hai Han, Unknown, 2010",59.3,cube,Rcfst-3,324.4,50.77,0,180,120,3,0,540,18,12,1147
"Behaviour of concrete filled steel tubular (CFST) stub columns under eccentric partial compression, You-Fu Yang; Lin-Hai Han, Unknown, 2010",59.3,cube,Rcfst-4,324.4,50.77,0,180,120,3,0,540,36,24,939
"Axial compressive behaviours of square CFST stub columns at low temperatures, Jia-Bao Yan; Xin Dong; Tao Wang, Unknown, 2019",34,Cube 100,St3T20-1,337,26.119,0,120.2,119.7,3.1,0,350,0,0,1044
"Axial compressive behaviours of square CFST stub columns at low temperatures, Jia-Bao Yan; Xin Dong; Tao Wang, Unknown, 2019",34,Cube 100,St3T20-2,337,26.119,0,120.2,119.7,3.1,0,350,0,0,1000
"Axial compressive behaviours of square CFST stub columns at low temperatures, Jia-Bao Yan; Xin Dong; Tao Wang, Unknown, 2019",37.4,Cube 100,St3T-30,355,29.027,0,120.2,119.7,3.1,0,350,0,0,1202
"Axial compressive behaviours of square CFST stub columns at low temperatures, Jia-Bao Yan; Xin Dong; Tao Wang, Unknown, 2019",48.8,Cube 100,St3T-60-1,369,38.952,0,120.2,119.7,3.1,0,350,0,0,1299
"Axial compressive behaviours of square CFST stub columns at low temperatures, Jia-Bao Yan; Xin Dong; Tao Wang, Unknown, 2019",48.8,Cube 100,St3T-60-2,369,38.952,0,120.2,119.7,3.1,0,350,0,0,1261
"Axial compressive behaviours of square CFST stub columns at low temperatures, Jia-Bao Yan; Xin Dong; Tao Wang, Unknown, 2019",59.2,Cube 100,St3T-80-1,379,48.203,0,120.2,119.7,3.1,0,350,0,0,1423
"Axial compressive behaviours of square CFST stub columns at low temperatures, Jia-Bao Yan; Xin Dong; Tao Wang, Unknown, 2019",59.2,Cube 100,St3T-80-2,379,48.203,0,120.2,119.7,3.1,0,350,0,0,1484
"Axial compressive behaviours of square CFST stub columns at low temperatures, Jia-Bao Yan; Xin Dong; Tao Wang, Unknown, 2019",34,Cube 100,St5T20-1,347,26.119,0,120.4,119.4,4.8,0,350,0,0,1304
"Axial compressive behaviours of square CFST stub columns at low temperatures, Jia-Bao Yan; Xin Dong; Tao Wang, Unknown, 2019",34,Cube 100,St5T20-2,347,26.119,0,120.4,119.4,4.8,0,350,0,0,1314
"Axial compressive behaviours of square CFST stub columns at low temperatures, Jia-Bao Yan; Xin Dong; Tao Wang, Unknown, 2019",37.4,Cube 100,St5T-30,366,29.027,0,120.4,119.4,4.8,0,350,0,0,1416
"Axial compressive behaviours of square CFST stub columns at low temperatures, Jia-Bao Yan; Xin Dong; Tao Wang, Unknown, 2019",48.8,Cube 100,St5T-60-1,380,38.952,0,120.4,119.4,4.8,0,350,0,0,1578
"Axial compressive behaviours of square CFST stub columns at low temperatures, Jia-Bao Yan; Xin Dong; Tao Wang, Unknown, 2019",48.8,Cube 100,St5T-60-2,380,38.952,0,120.4,119.4,4.8,0,350,0,0,1620
"Axial compressive behaviours of square CFST stub columns at low temperatures, Jia-Bao Yan; Xin Dong; Tao Wang, Unknown, 2019",59.2,Cube 100,St5T-80-1,391,48.203,0,120.4,119.4,4.8,0,350,0,0,1773
"Axial compressive behaviours of square CFST stub columns at low temperatures, Jia-Bao Yan; Xin Dong; Tao Wang, Unknown, 2019",59.2,Cube 100,St5T-80-2,391,48.203,0,120.4,119.4,4.8,0,350,0,0,1773
"Axial compressive behaviours of square CFST stub columns at low temperatures, Jia-Bao Yan; Xin Dong; Tao Wang, Unknown, 2019",34,Cube 100,Rt4T20-1,377,26.119,0,149.7,100.2,4.2,0,350,0,0,1308
"Axial compressive behaviours of square CFST stub columns at low temperatures, Jia-Bao Yan; Xin Dong; Tao Wang, Unknown, 2019",34,Cube 100,Rt4T20-2,377,26.119,0,149.7,100.2,4.2,0,350,0,0,1299
"Axial compressive behaviours of square CFST stub columns at low temperatures, Jia-Bao Yan; Xin Dong; Tao Wang, Unknown, 2019",37.4,Cube 100,Rt4T-30,402,29.027,0,149.7,100.2,4.2,0,350,0,0,1398
"Axial compressive behaviours of square CFST stub columns at low temperatures, Jia-Bao Yan; Xin Dong; Tao Wang, Unknown, 2019",48.8,Cube 100,Rt4T-60-1,420,38.952,0,149.7,100.2,4.2,0,350,0,0,1585
"Axial compressive behaviours of square CFST stub columns at low temperatures, Jia-Bao Yan; Xin Dong; Tao Wang, Unknown, 2019",48.8,Cube 100,Rt4T-60-2,420,38.952,0,149.7,100.2,4.2,0,350,0,0,1632
"Axial compressive behaviours of square CFST stub columns at low temperatures, Jia-Bao Yan; Xin Dong; Tao Wang, Unknown, 2019",59.2,Cube 100,Rt4T-80-1,434,48.203,0,149.7,100.2,4.2,0,350,0,0,1732
"Axial compressive behaviours of square CFST stub columns at low temperatures, Jia-Bao Yan; Xin Dong; Tao Wang, Unknown, 2019",59.2,Cube 100,Rt4T-80-2,434,48.203,0,149.7,100.2,4.2,0,350,0,0,1714
"Axial performance degradation of squared CFST stubs in severe cold and acid rain area, Tong Zhang; Xuetao Lyu; Haiqing Liu; Liqiang Zhang; Junfeng Wang; Shan Gao, Construction and Building Materials, 2020",49.8,cube,S3.0-0-0-a,358,41.882,0,80,80,3,0,300,0,0,608
"Axial performance degradation of squared CFST stubs in severe cold and acid rain area, Tong Zhang; Xuetao Lyu; Haiqing Liu; Liqiang Zhang; Junfeng Wang; Shan Gao, Construction and Building Materials, 2020",49.8,cube,S3.0-80-0-a,358,41.882,0,80,80,3,0,300,0,0,607.5
"Axial performance degradation of squared CFST stubs in severe cold and acid rain area, Tong Zhang; Xuetao Lyu; Haiqing Liu; Liqiang Zhang; Junfeng Wang; Shan Gao, Construction and Building Materials, 2020",49.8,cube,S3.0-160-0-a,358,41.882,0,80,80,3,0,300,0,0,598.5
"Axial performance degradation of squared CFST stubs in severe cold and acid rain area, Tong Zhang; Xuetao Lyu; Haiqing Liu; Liqiang Zhang; Junfeng Wang; Shan Gao, Construction and Building Materials, 2020",49.8,cube,S3.0-240-0-a,358,41.882,0,80,80,3,0,300,0,0,593
"Axial performance degradation of squared CFST stubs in severe cold and acid rain area, Tong Zhang; Xuetao Lyu; Haiqing Liu; Liqiang Zhang; Junfeng Wang; Shan Gao, Construction and Building Materials, 2020",49.8,cube,S3.0-0-10-a,333,41.882,0,80,80,3,0,300,0,0,541
"Axial performance degradation of squared CFST stubs in severe cold and acid rain area, Tong Zhang; Xuetao Lyu; Haiqing Liu; Liqiang Zhang; Junfeng Wang; Shan Gao, Construction and Building Materials, 2020",49.8,cube,S3.0-0-20-a,296,41.882,0,80,80,3,0,300,0,0,491.5
"Axial performance degradation of squared CFST stubs in severe cold and acid rain area, Tong Zhang; Xuetao Lyu; Haiqing Liu; Liqiang Zhang; Junfeng Wang; Shan Gao, Construction and Building Materials, 2020",49.8,cube,S3.0-0-30-a,278,41.882,0,80,80,3,0,300,0,0,467.5
"Axial performance degradation of squared CFST stubs in severe cold and acid rain area, Tong Zhang; Xuetao Lyu; Haiqing Liu; Liqiang Zhang; Junfeng Wang; Shan Gao, Construction and Building Materials, 2020",49.8,cube,S3.0-80-10-a,333,41.882,0,80,80,3,0,300,0,0,538.5
"Axial performance degradation of squared CFST stubs in severe cold and acid rain area, Tong Zhang; Xuetao Lyu; Haiqing Liu; Liqiang Zhang; Junfeng Wang; Shan Gao, Construction and Building Materials, 2020",49.8,cube,S3.0-160-20-a,296,41.882,0,80,80,3,0,300,0,0,491.5
"Axial performance degradation of squared CFST stubs in severe cold and acid rain area, Tong Zhang; Xuetao Lyu; Haiqing Liu; Liqiang Zhang; Junfeng Wang; Shan Gao, Construction and Building Materials, 2020",49.8,cube,S3.0-240-30-a,278,41.882,0,80,80,3,0,300,0,0,450
"Axial performance degradation of squared CFST stubs in severe cold and acid rain area, Tong Zhang; Xuetao Lyu; Haiqing Liu; Liqiang Zhang; Junfeng Wang; Shan Gao, Construction and Building Materials, 2020",49.8,cube,S4.5-0-0-a,357,41.882,0,80,80,4.5,0,300,0,0,777.5
"Axial performance degradation of squared CFST stubs in severe cold and acid rain area, Tong Zhang; Xuetao Lyu; Haiqing Liu; Liqiang Zhang; Junfeng Wang; Shan Gao, Construction and Building Materials, 2020",49.8,cube,S4.5-80-0-a,357,41.882,0,80,80,4.5,0,300,0,0,770.5
"Axial performance degradation of squared CFST stubs in severe cold and acid rain area, Tong Zhang; Xuetao Lyu; Haiqing Liu; Liqiang Zhang; Junfeng Wang; Shan Gao, Construction and Building Materials, 2020",49.8,cube,S4.5-160-0-a,357,41.882,0,80,80,4.5,0,300,0,0,764.5
"Axial performance degradation of squared CFST stubs in severe cold and acid rain area, Tong Zhang; Xuetao Lyu; Haiqing Liu; Liqiang Zhang; Junfeng Wang; Shan Gao, Construction and Building Materials, 2020",49.8,cube,S4.5-240-0-a,357,41.882,0,80,80,4.5,0,300,0,0,763.5
"Axial performance degradation of squared CFST stubs in severe cold and acid rain area, Tong Zhang; Xuetao Lyu; Haiqing Liu; Liqiang Zhang; Junfeng Wang; Shan Gao, Construction and Building Materials, 2020",49.8,cube,S4.5-0-10-a,336,41.882,0,80,80,4.5,0,300,0,0,702.5
"Axial performance degradation of squared CFST stubs in severe cold and acid rain area, Tong Zhang; Xuetao Lyu; Haiqing Liu; Liqiang Zhang; Junfeng Wang; Shan Gao, Construction and Building Materials, 2020",49.8,cube,S4.5-0-20-a,306,41.882,0,80,80,4.5,0,300,0,0,611.5
"Axial performance degradation of squared CFST stubs in severe cold and acid rain area, Tong Zhang; Xuetao Lyu; Haiqing Liu; Liqiang Zhang; Junfeng Wang; Shan Gao, Construction and Building Materials, 2020",49.8,cube,S4.5-0-30-a,257,41.882,0,80,80,4.5,0,300,0,0,553
"Axial performance degradation of squared CFST stubs in severe cold and acid rain area, Tong Zhang; Xuetao Lyu; Haiqing Liu; Liqiang Zhang; Junfeng Wang; Shan Gao, Construction and Building Materials, 2020",49.8,cube,S4.5-80-10-a,336,41.882,0,80,80,4.5,0,300,0,0,688.5
"Axial performance degradation of squared CFST stubs in severe cold and acid rain area, Tong Zhang; Xuetao Lyu; Haiqing Liu; Liqiang Zhang; Junfeng Wang; Shan Gao, Construction and Building Materials, 2020",49.8,cube,S4.5-160-20-a,306,41.882,0,80,80,4.5,0,300,0,0,600.5
"Axial performance degradation of squared CFST stubs in severe cold and acid rain area, Tong Zhang; Xuetao Lyu; Haiqing Liu; Liqiang Zhang; Junfeng Wang; Shan Gao, Construction and Building Materials, 2020",49.8,cube,S4.5-240-30-a,257,41.882,0,80,80,4.5,0,300,0,0,531
"Behaviour of concrete-filled steel tubular stub columns subjected to axially local compression, Lin-Hai Han; Wei Liu; You-Fu Yang, Journal of Constructional Steel Research, 2008",74.3,cube,lsp1-1-1,362.9,65.068,0,177,177,2.83,0,531,0,0,1850
"Behaviour of concrete-filled steel tubular stub columns subjected to axially local compression, Lin-Hai Han; Wei Liu; You-Fu Yang, Journal of Constructional Steel Research, 2008",74.3,cube,lsp1-1-2,362.9,65.068,0,177,177,2.83,0,531,0,0,1850
"Behaviour of concrete-filled steel tubular stub columns subjected to axially local compression, Lin-Hai Han; Wei Liu; You-Fu Yang, Journal of Constructional Steel Research, 2008",74.3,cube,lsp1-2-1,362.9,65.068,0,177,177,2.83,0,531,0,0,1985
"Behaviour of concrete-filled steel tubular stub columns subjected to axially local compression, Lin-Hai Han; Wei Liu; You-Fu Yang, Journal of Constructional Steel Research, 2008",74.3,cube,lsp1-2-2,362.9,65.068,0,177,177,2.83,0,531,0,0,1880
"Behaviour of concrete-filled steel tubular stub columns subjected to axially local compression, Lin-Hai Han; Wei Liu; You-Fu Yang, Journal of Constructional Steel Research, 2008",74.3,cube,lsp1-3-1,362.9,65.068,0,177,177,2.83,0,531,0,0,2205
"Behaviour of concrete-filled steel tubular stub columns subjected to axially local compression, Lin-Hai Han; Wei Liu; You-Fu Yang, Journal of Constructional Steel Research, 2008",74.3,cube,lsp1-3-2,362.9,65.068,0,177,177,2.83,0,531,0,0,2120
"Behaviour of concrete-filled steel tubular stub columns subjected to axially local compression, Lin-Hai Han; Wei Liu; You-Fu Yang, Journal of Constructional Steel Research, 2008",74.3,cube,lsp1-4-1,362.9,65.068,0,177,177,2.83,0,531,0,0,2300
"Behaviour of concrete-filled steel tubular stub columns subjected to axially local compression, Lin-Hai Han; Wei Liu; You-Fu Yang, Journal of Constructional Steel Research, 2008",74.3,cube,lsp1-4-2,362.9,65.068,0,177,177,2.83,0,531,0,0,2305
"Behaviour of concrete-filled steel tubular stub columns subjected to axially local compression, Lin-Hai Han; Wei Liu; You-Fu Yang, Journal of Constructional Steel Research, 2008",74.3,cube,lsp2-1-1,362.9,65.068,0,177,177,2.83,0,531,0,0,655
"Behaviour of concrete-filled steel tubular stub columns subjected to axially local compression, Lin-Hai Han; Wei Liu; You-Fu Yang, Journal of Constructional Steel Research, 2008",74.3,cube,lsp2-1-2,362.9,65.068,0,177,177,2.83,0,531,0,0,736
"Behaviour of concrete-filled steel tubular stub columns subjected to axially local compression, Lin-Hai Han; Wei Liu; You-Fu Yang, Journal of Constructional Steel Research, 2008",74.3,cube,lsp2-2-1,362.9,65.068,0,177,177,2.83,0,531,0,0,790
"Behaviour of concrete-filled steel tubular stub columns subjected to axially local compression, Lin-Hai Han; Wei Liu; You-Fu Yang, Journal of Constructional Steel Research, 2008",74.3,cube,lsp2-2-2,362.9,65.068,0,177,177,2.83,0,531,0,0,781
"Behaviour of concrete-filled steel tubular stub columns subjected to axially local compression, Lin-Hai Han; Wei Liu; You-Fu Yang, Journal of Constructional Steel Research, 2008",74.3,cube,lsp2-3-1,362.9,65.068,0,177,177,2.83,0,531,0,0,780
"Behaviour of concrete-filled steel tubular stub columns subjected to axially local compression, Lin-Hai Han; Wei Liu; You-Fu Yang, Journal of Constructional Steel Research, 2008",74.3,cube,lsp2-3-2,362.9,65.068,0,177,177,2.83,0,531,0,0,780
"Behaviour of concrete-filled steel tubular stub columns subjected to axially local compression, Lin-Hai Han; Wei Liu; You-Fu Yang, Journal of Constructional Steel Research, 2008",74.3,cube,scfst-1,362.9,65.068,0,177,177,2.83,0,531,0,0,2650
"Behaviour of concrete-filled steel tubular stub columns subjected to axially local compression, Lin-Hai Han; Wei Liu; You-Fu Yang, Journal of Constructional Steel Research, 2008",74.3,cube,scfst-2,362.9,65.068,0,177,177,2.83,0,531,0,0,2590
"Compressive behaviours of CFST stub columns at low temperatures relevant to the Arctic environment, Jia-Bao Yan; Xin Dong; Jin-Song Zhu, Unknown, 2019",35,cylinder,S1,335,35,0,120.2,119.7,4.2,0,400,0,0,1107
"Compressive behaviours of CFST stub columns at low temperatures relevant to the Arctic environment, Jia-Bao Yan; Xin Dong; Jin-Song Zhu, Unknown, 2019",35.3,cylinder,S2-1,351,35.3,0,120.2,119.7,4.2,0,400,0,0,1117
"Compressive behaviours of CFST stub columns at low temperatures relevant to the Arctic environment, Jia-Bao Yan; Xin Dong; Jin-Song Zhu, Unknown, 2019",35.3,cylinder,S2-2,351,35.3,0,120.2,119.7,4.2,0,400,0,0,1349
"Compressive behaviours of CFST stub columns at low temperatures relevant to the Arctic environment, Jia-Bao Yan; Xin Dong; Jin-Song Zhu, Unknown, 2019",44,cylinder,S3-1,362,44,0,120.2,119.7,4.2,0,400,0,0,1308
"Compressive behaviours of CFST stub columns at low temperatures relevant to the Arctic environment, Jia-Bao Yan; Xin Dong; Jin-Song Zhu, Unknown, 2019",44,cylinder,S3-2,362,44,0,120.2,119.7,4.2,0,400,0,0,1370
"Compressive behaviours of CFST stub columns at low temperatures relevant to the Arctic environment, Jia-Bao Yan; Xin Dong; Jin-Song Zhu, Unknown, 2019",50.3,cylinder,S4-1,371,50.3,0,120.2,119.7,4.2,0,400,0,0,1362
