Repository: Serali-Nerri/cfst-predictor

# CFST柱极限承载力预测 - XGBoost Pipeline

## 项目概述

本项目使用 `XGBoost` 构建一个面向混凝土填充钢管（CFST）柱极限承载力预测的机器学习流水线，覆盖以下当前已实现的能力：

- 从已处理的特征 CSV 加载数据并提取报告目标列
- 由 `scripts/compute_feature_parameters.py` 离线生成 `Npl (kN)`、`eta_u = Nexp / Npl`、`r = (Nexp - Npl) / Npl`、`b/h`、`L/h`、`axial_flag`、`section_family` 等派生列
- 先划分训练/测试集，再进行预处理，避免预处理数据泄漏
- 按配置剔除指定特征列
- 训练 `XGBRegressor`
- 可选使用 `Optuna` 做超参数搜索
- 在交叉验证各折内部切验证集支持 `early_stopping_rounds`
- 按 `config.cv` 中的 `n_splits` / `shuffle` / `random_state` 执行交叉验证
- 以 `CV` 复合目标选择模型，并在 `train_full` 上重训最终模型
- 输出训练/测试指标、交叉验证结果、可比较的 `regime_analysis`、图表与模型产物
- 从已保存模型目录加载模型并进行 CSV 批量预测

当前默认主线已经切换为：

- `target_mode: r_over_npl`
- `target_transform.enabled: false`

File: data/raw/all_dedup_removed_nonstandard_manual_review.csv (part 1 of 2)
Ref.No.,fc (MPa),type (规格备注),试件标号,fy (MPa),fcy150,R再生骨料取代率(%),b (mm),h (mm),t (mm),r0 (mm),L (mm),e1 (mm),e2 (mm),Nexp (kN)
"Axial Compression Behavior of the Stiffened Concrete-Filled Thin-Walled High-Strength Square Steel Tube Stub Columns, YANG Youfu; GUO Hongxin, Journal of South China University of Technology (Natural Science Edition), 2021",52.6,cube,N-I,571.2,44.486,0,240,240,3,0,720,0,0,4196.9
"Axial Compression Behavior of the Stiffened Concrete-Filled Thin-Walled High-Strength Square Steel Tube Stub Columns, YANG Youfu; GUO Hongxin, Journal of South China University of Technology (Natural Science Edition), 2021",52.6,cube,SL-I,571.2,44.486,0,240,240,3,0,720,0,0,4204.9
"Axial Compression Behavior of the Stiffened Concrete-Filled Thin-Walled High-Strength Square Steel Tube Stub Columns, YANG Youfu; GUO Hongxin, Journal of South China University of Technology (Natural Science Edition), 2021",52.6,cube,DL-I,571.2,44.486,0,240,240,3,0,720,0,0,4969.7
"Axial Compression Behavior of the Stiffened Concrete-Filled Thin-Walled High-Strength Square Steel Tube Stub Columns, YANG Youfu; GUO Hongxin, Journal of South China University of Technology (Natural Science Edition), 2021",52.6,cube,TL-I,571.2,44.486,0,240,240,3,0,720,0,0,5216.4
"Axial Compression Behavior of the Stiffened Concrete-Filled Thin-Walled High-Strength Square Steel Tube Stub Columns, YANG Youfu; GUO Hongxin, Journal of South China University of Technology (Natural Science Edition), 2021",52.6,cube,BL-I,571.2,44.486,0,240,240,3,0,720,0,0,5390.6
"Axial Compression Behavior of the Stiffened Concrete-Filled Thin-Walled High-Strength Square Steel Tube Stub Columns, YANG Youfu; GUO Hongxin, Journal of South China University of Technology (Natural Science Edition), 2021",52.6,cube,S8-I,571.2,44.486,0,240,240,3,0,720,0,0,4464.4
"Axial Compression Behavior of the Stiffened Concrete-Filled Thin-Walled High-Strength Square Steel Tube Stub Columns, YANG Youfu; GUO Hongxin, Journal of South China University of Technology (Natural Science Edition), 2021",52.6,cube,S10-I,571.2,44.486,0,240,240,3,0,720,0,0,3659.7
"Axial Compression Behavior of the Stiffened Concrete-Filled Thin-Walled High-Strength Square Steel Tube Stub Columns, YANG Youfu; GUO Hongxin, Journal of South China University of Technology (Natural Science Edition), 2021",61,cube,N-II,648.9,52.375,0,240,240,3,0,720,0,0,4891
"Axial Compression Behavior of the Stiffened Concrete-Filled Thin-Walled High-Strength Square Steel Tube Stub Columns, YANG Youfu; GUO Hongxin, Journal of South China University of Technology (Natural Science Edition), 2021",61,cube,SL-II,648.9,52.375,0,240,240,3,0,720,0,0,4955.7
"Axial Compression Behavior of the Stiffened Concrete-Filled Thin-Walled High-Strength Square Steel Tube Stub Columns, YANG Youfu; GUO Hongxin, Journal of South China University of Technology (Natural Science Edition), 2021",61,cube,DL-II,648.9,52.375,0,240,240,3,0,720,0,0,4277.4
"Axial Compression Behavior of the Stiffened Concrete-Filled Thin-Walled High-Strength Square Steel Tube Stub Columns, YANG Youfu; GUO Hongxin, Journal of South China University of Technology (Natural Science Edition), 2021",61,cube,TL-II,648.9,52.375,0,240,240,3,0,720,0,0,5344.5
"Axial Compression Behavior of the Stiffened Concrete-Filled Thin-Walled High-Strength Square Steel Tube Stub Columns, YANG Youfu; GUO Hongxin, Journal of South China University of Technology (Natural Science Edition), 2021",61,cube,BL-II,648.9,52.375,0,240,240,3,0,720,0,0,5242.9
"Axial Compression Behavior of the Stiffened Concrete-Filled Thin-Walled High-Strength Square Steel Tube Stub Columns, YANG Youfu; GUO Hongxin, Journal of South China University of Technology (Natural Science Edition), 2021",61,cube,S8-II,648.9,52.375,0,240,240,3,0,720,0,0,4158.6
"Axial Compression Behavior of the Stiffened Concrete-Filled Thin-Walled High-Strength Square Steel Tube Stub Columns, YANG Youfu; GUO Hongxin, Journal of South China University of Technology (Natural Science Edition), 2021",61,cube,S10-II,648.9,52.375,0,240,240,3,0,720,0,0,5186
"Mechanical behavior of spiral stirrup reinforced concrete filled square steel tubular columns under compression, Zongping Chen; Ji Zhou; Chenggui Jing; Qiuhong Tan, Engineering Structures, 2021",28.3,cube,SAC1,318,22.411,0,200,200,2.64,0,600,0,0,1624
"Mechanical behavior of spiral stirrup reinforced concrete filled square steel tubular columns under compression, Zongping Chen; Ji Zhou; Chenggui Jing; Qiuhong Tan, Engineering Structures, 2021",52.2,cube,SAC2,379,44.113,0,200,200,3.51,0,600,0,0,2850
"Mechanical behavior of spiral stirrup reinforced concrete filled square steel tubular columns under compression, Zongping Chen; Ji Zhou; Chenggui Jing; Qiuhong Tan, Engineering Structures, 2021",28.3,cube,SAC3-1,379,22.411,0,200,200,3.51,0,600,0,0,2055
"Mechanical behavior of spiral stirrup reinforced concrete filled square steel tubular columns under compression, Zongping Chen; Ji Zhou; Chenggui Jing; Qiuhong Tan, Engineering Structures, 2021",28.3,cube,SAC3-2,379,22.411,0,200,200,3.51,0,600,0,0,2054
"Mechanical behavior of spiral stirrup reinforced concrete filled square steel tubular columns under compression, Zongping Chen; Ji Zhou; Chenggui Jing; Qiuhong Tan, Engineering Structures, 2021",52.2,cube,SA1,318,44.113,0,200,200,2.64,0,600,0,0,2938
"Mechanical behavior of spiral stirrup reinforced concrete filled square steel tubular columns under compression, Zongping Chen; Ji Zhou; Chenggui Jing; Qiuhong Tan, Engineering Structures, 2021",52.2,cube,SA2,379,44.113,0,200,200,3.51,0,600,0,0,3396
"Mechanical behavior of spiral stirrup reinforced concrete filled square steel tubular columns under compression, Zongping Chen; Ji Zhou; Chenggui Jing; Qiuhong Tan, Engineering Structures, 2021",52.2,cube,SA3,321,44.113,0,200,200,5.38,0,600,0,0,3821
"Mechanical behavior of spiral stirrup reinforced concrete filled square steel tubular columns under compression, Zongping Chen; Ji Zhou; Chenggui Jing; Qiuhong Tan, Engineering Structures, 2021",28.3,cube,SA4,318,22.411,0,200,200,2.64,0,600,0,0,2301
"Mechanical behavior of spiral stirrup reinforced concrete filled square steel tubular columns under compression, Zongping Chen; Ji Zhou; Chenggui Jing; Qiuhong Tan, Engineering Structures, 2021",28.3,cube,SA5,379,22.411,0,200,200,3.51,0,600,0,0,2526
"Mechanical behavior of spiral stirrup reinforced concrete filled square steel tubular columns under compression, Zongping Chen; Ji Zhou; Chenggui Jing; Qiuhong Tan, Engineering Structures, 2021",28.3,cube,SA6,321,22.411,0,200,200,5.38,0,600,0,0,3022
"Mechanical behavior of spiral stirrup reinforced concrete filled square steel tubular columns under compression, Zongping Chen; Ji Zhou; Chenggui Jing; Qiuhong Tan, Engineering Structures, 2021",28.3,cube,SA7,379,22.411,0,200,200,3.51,0,600,0,0,2272
"Mechanical behavior of spiral stirrup reinforced concrete filled square steel tubular columns under compression, Zongping Chen; Ji Zhou; Chenggui Jing; Qiuhong Tan, Engineering Structures, 2021",28.3,cube,SA8,379,22.411,0,200,200,3.51,0,600,0,0,2320
"Mechanical behavior of spiral stirrup reinforced concrete filled square steel tubular columns under compression, Zongping Chen; Ji Zhou; Chenggui Jing; Qiuhong Tan, Engineering Structures, 2021",28.3,cube,SA9,379,22.411,0,200,200,3.51,0,600,0,0,2505
"Mechanical behavior of spiral stirrup reinforced concrete filled square steel tubular columns under compression, Zongping Chen; Ji Zhou; Chenggui Jing; Qiuhong Tan, Engineering Structures, 2021",28.3,cube,SA10,379,22.411,0,200,200,3.51,0,600,0,0,2893
"Mechanical behavior of spiral stirrup reinforced concrete filled square steel tubular columns under compression, Zongping Chen; Ji Zhou; Chenggui Jing; Qiuhong Tan, Engineering Structures, 2021",28.3,cube,SA11,379,22.411,0,200,200,3.51,0,600,0,0,2743
"Mechanical behavior of spiral stirrup reinforced concrete filled square steel tubular columns under compression, Zongping Chen; Ji Zhou; Chenggui Jing; Qiuhong Tan, Engineering Structures, 2021",28.3,cube,SA12,379,22.411,0,200,200,3.51,0,600,0,0,2502
"Mechanical behavior of spiral stirrup reinforced concrete filled square steel tubular columns under compression, Zongping Chen; Ji Zhou; Chenggui Jing; Qiuhong Tan, Engineering Structures, 2021",28.3,cube,SA13,379,22.411,0,200,200,3.51,0,600,0,0,2391
"Mechanical behavior of spiral stirrup reinforced concrete filled square steel tubular columns under compression, Zongping Chen; Ji Zhou; Chenggui Jing; Qiuhong Tan, Engineering Structures, 2021",28.3,cube,SA14,379,22.411,0,200,200,3.51,0,600,0,0,2262
"Mechanical behavior of spiral stirrup reinforced concrete filled square steel tubular columns under compression, Zongping Chen; Ji Zhou; Chenggui Jing; Qiuhong Tan, Engineering Structures, 2021",28.3,cube,SA15,379,22.411,0,200,200,3.51,0,600,0,0,2320
"Mechanical behavior of spiral stirrup reinforced concrete filled square steel tubular columns under compression, Zongping Chen; Ji Zhou; Chenggui Jing; Qiuhong Tan, Engineering Structures, 2021",28.3,cube,SA16,379,22.411,0,200,200,3.51,0,600,0,0,2788
"Mechanical behavior of spiral stirrup reinforced concrete filled square steel tubular columns under compression, Zongping Chen; Ji Zhou; Chenggui Jing; Qiuhong Tan, Engineering Structures, 2021",28.3,cube,SA17,379,22.411,0,200,200,3.51,0,600,0,0,2963
"Mechanical behavior of spiral stirrup reinforced concrete filled square steel tubular columns under compression, Zongping Chen; Ji Zhou; Chenggui Jing; Qiuhong Tan, Engineering Structures, 2021",28.3,cube,SA18,379,22.411,0,200,200,3.51,0,600,0,0,2867
"Mechanical behavior of spiral stirrup reinforced concrete filled square steel tubular columns under compression, Zongping Chen; Ji Zhou; Chenggui Jing; Qiuhong Tan, Engineering Structures, 2021",28.3,cube,SA19,379,22.411,0,200,200,3.51,0,600,0,0,3134
"Mechanical behavior of spiral stirrup reinforced concrete filled square steel tubular columns under compression, Zongping Chen; Ji Zhou; Chenggui Jing; Qiuhong Tan, Engineering Structures, 2021",28.3,cube,SA20,379,22.411,0,200,200,3.51,0,600,0,0,3187
"Mechanical behavior of spiral stirrup reinforced concrete filled square steel tubular columns under compression, Zongping Chen; Ji Zhou; Chenggui Jing; Qiuhong Tan, Engineering Structures, 2021",28.3,cube,SA21,379,22.411,0,200,200,3.51,0,600,0,0,3086
"Mechanical behavior of spiral stirrup reinforced concrete filled square steel tubular columns under compression, Zongping Chen; Ji Zhou; Chenggui Jing; Qiuhong Tan, Engineering Structures, 2021",28.3,cube,SA22,318,22.411,0,150,150,2.64,0,450,0,0,1842
"Mechanical behavior of spiral stirrup reinforced concrete filled square steel tubular columns under compression, Zongping Chen; Ji Zhou; Chenggui Jing; Qiuhong Tan, Engineering Structures, 2021",28.3,cube,SA23,318,22.411,0,150,150,2.64,0,450,0,0,1583
"Mechanical behavior of spiral stirrup reinforced concrete filled square steel tubular columns under compression, Zongping Chen; Ji Zhou; Chenggui Jing; Qiuhong Tan, Engineering Structures, 2021",28.3,cube,SA24,350,22.411,0,250,250,4.49,0,750,0,0,4305
"Mechanical behavior of spiral stirrup reinforced concrete filled square steel tubular columns under compression, Zongping Chen; Ji Zhou; Chenggui Jing; Qiuhong Tan, Engineering Structures, 2021",28.3,cube,SA25,350,22.411,0,250,250,4.49,0,750,0,0,3840
"Mechanical behavior of spiral stirrup reinforced concrete filled square steel tubular columns under compression, Zongping Chen; Ji Zhou; Chenggui Jing; Qiuhong Tan, Engineering Structures, 2021",28.3,cube,SE1,379,22.411,0,200,200,3.51,0,1600,40,40,1222
"Mechanical behavior of spiral stirrup reinforced concrete filled square steel tubular columns under compression, Zongping Chen; Ji Zhou; Chenggui Jing; Qiuhong Tan, Engineering Structures, 2021",28.3,cube,SE2,379,22.411,0,200,200,3.51,0,1600,40,40,1187
"Mechanical behavior of spiral stirrup reinforced concrete filled square steel tubular columns under compression, Zongping Chen; Ji Zhou; Chenggui Jing; Qiuhong Tan, Engineering Structures, 2021",28.3,cube,SE3,379,22.411,0,200,200,3.51,0,1600,40,40,1145
"Mechanical behavior of spiral stirrup reinforced concrete filled square steel tubular columns under compression, Zongping Chen; Ji Zhou; Chenggui Jing; Qiuhong Tan, Engineering Structures, 2021",28.3,cube,SE4,379,22.411,0,200,200,3.51,0,1600,40,40,1206
"Mechanical behavior of spiral stirrup reinforced concrete filled square steel tubular columns under compression, Zongping Chen; Ji Zhou; Chenggui Jing; Qiuhong Tan, Engineering Structures, 2021",28.3,cube,SE5,379,22.411,0,200,200,3.51,0,1600,40,40,1177
"Mechanical behavior of spiral stirrup reinforced concrete filled square steel tubular columns under compression, Zongping Chen; Ji Zhou; Chenggui Jing; Qiuhong Tan, Engineering Structures, 2021",28.3,cube,SE6,379,22.411,0,200,200,3.51,0,1600,80,80,804
"Mechanical behavior of spiral stirrup reinforced concrete filled square steel tubular columns under compression, Zongping Chen; Ji Zhou; Chenggui Jing; Qiuhong Tan, Engineering Structures, 2021",28.3,cube,SE7,379,22.411,0,200,200,3.51,0,1600,80,80,811
"Mechanical behavior of spiral stirrup reinforced concrete filled square steel tubular columns under compression, Zongping Chen; Ji Zhou; Chenggui Jing; Qiuhong Tan, Engineering Structures, 2021",28.3,cube,SE8,379,22.411,0,200,200,3.51,0,1600,80,80,808
"Mechanical behavior of spiral stirrup reinforced concrete filled square steel tubular columns under compression, Zongping Chen; Ji Zhou; Chenggui Jing; Qiuhong Tan, Engineering Structures, 2021",28.3,cube,SE9,379,22.411,0,200,200,3.51,0,800,40,40,1263
"Mechanical behavior of spiral stirrup reinforced concrete filled square steel tubular columns under compression, Zongping Chen; Ji Zhou; Chenggui Jing; Qiuhong Tan, Engineering Structures, 2021",28.3,cube,SE10,379,22.411,0,200,200,3.51,0,1200,40,40,1214
"Mechanical behavior of spiral stirrup reinforced concrete filled square steel tubular columns under compression, Zongping Chen; Ji Zhou; Chenggui Jing; Qiuhong Tan, Engineering Structures, 2021",28.3,cube,SE11,379,22.411,0,200,200,3.51,0,2000,40,40,1161
"Mechanical behavior of spiral stirrup reinforced concrete filled square steel tubular columns under compression, Zongping Chen; Ji Zhou; Chenggui Jing; Qiuhong Tan, Engineering Structures, 2021",28.3,cube,SE12,379,22.411,0,200,200,3.51,0,1600,60,60,956
"Mechanical behavior of spiral stirrup reinforced concrete filled square steel tubular columns under compression, Zongping Chen; Ji Zhou; Chenggui Jing; Qiuhong Tan, Engineering Structures, 2021",28.3,cube,SE13,379,22.411,0,200,200,3.51,0,1600,80,80,814
"Mechanical behavior of spiral stirrup reinforced concrete filled square steel tubular columns under compression, Zongping Chen; Ji Zhou; Chenggui Jing; Qiuhong Tan, Engineering Structures, 2021",28.3,cube,SE14,379,22.411,0,200,200,3.51,0,1600,100,100,709
"Mechanical behavior of spiral stirrup reinforced concrete filled square steel tubular columns under compression, Zongping Chen; Ji Zhou; Chenggui Jing; Qiuhong Tan, Engineering Structures, 2021",28.3,cube,SE15,379,22.411,0,200,200,3.51,0,1600,120,120,645
"Mechanical behavior of spiral stirrup reinforced concrete filled square steel tubular columns under compression, Zongping Chen; Ji Zhou; Chenggui Jing; Qiuhong Tan, Engineering Structures, 2021",28.3,cube,SE16,379,22.411,0,200,200,3.51,0,1600,40,40,1229
"Mechanical behavior of spiral stirrup reinforced concrete filled square steel tubular columns under compression, Zongping Chen; Ji Zhou; Chenggui Jing; Qiuhong Tan, Engineering Structures, 2021",28.3,cube,SE17,318,22.411,0,200,200,2.64,0,1600,40,40,1002
"Mechanical behavior of spiral stirrup reinforced concrete filled square steel tubular columns under compression, Zongping Chen; Ji Zhou; Chenggui Jing; Qiuhong Tan, Engineering Structures, 2021",28.3,cube,SE18,379,22.411,0,200,200,3.51,0,1600,40,40,1042
"高温后不同截面钢管混凝土轴压构件的实验研究, 姜绍飞; 刘明, Unknown, 2002",20.02,cube,B-20,265.3,15.252,0,120,120,6,0,360,0,0,1090
"高温后不同截面钢管混凝土轴压构件的实验研究, 姜绍飞; 刘明, Unknown, 2002",20.02,cube,B-200,265.3,15.252,0,120,120,6,0,360,0,0,984
"高温后不同截面钢管混凝土轴压构件的实验研究, 姜绍飞; 刘明, Unknown, 2002",20.02,cube,B-300,265.3,15.252,0,120,120,6,0,360,0,0,1008
"高温后不同截面钢管混凝土轴压构件的实验研究, 姜绍飞; 刘明, Unknown, 2002",20.02,cube,B-400,265.3,15.252,0,120,120,6,0,360,0,0,858
"高温后不同截面钢管混凝土轴压构件的实验研究, 姜绍飞; 刘明, Unknown, 2002",20.02,cube,B-500,265.3,15.252,0,120,120,6,0,360,0,0,918
"高温后不同截面钢管混凝土轴压构件的实验研究, 姜绍飞; 刘明, Unknown, 2002",20.02,cube,B-600,265.3,15.252,0,120,120,6,0,360,0,0,897
"高温后不同截面钢管混凝土轴压构件的实验研究, 姜绍飞; 刘明, Unknown, 2002",20.02,cube,B-700,265.3,15.252,0,120,120,6,0,360,0,0,673
"高温后不同截面钢管混凝土轴压构件的实验研究, 姜绍飞; 刘明, Unknown, 2002",20.02,cube,B-800,265.3,15.252,0,120,120,6,0,360,0,0,668
"高温后不同截面钢管混凝土轴压构件的实验研究, 姜绍飞; 刘明, Unknown, 2002",20.02,cube,B-900,265.3,15.252,0,120,120,6,0,360,0,0,541
"高温后不同截面钢管混凝土轴压构件的实验研究, 姜绍飞; 刘明, Unknown, 2002",39.73,cube,C-20,227.7,32.633,0,100,75,2.86,0,300,0,0,637
"高温后不同截面钢管混凝土轴压构件的实验研究, 姜绍飞; 刘明, Unknown, 2002",39.73,cube,C-100,227.7,32.633,0,100,75,2.86,0,300,0,0,578
"高温后不同截面钢管混凝土轴压构件的实验研究, 姜绍飞; 刘明, Unknown, 2002",39.73,cube,C-200,227.7,32.633,0,100,75,2.86,0,300,0,0,530
"高温后不同截面钢管混凝土轴压构件的实验研究, 姜绍飞; 刘明, Unknown, 2002",39.73,cube,C-300,227.7,32.633,0,100,75,2.86,0,300,0,0,491
"高温后不同截面钢管混凝土轴压构件的实验研究, 姜绍飞; 刘明, Unknown, 2002",39.73,cube,C-400-1,227.7,32.633,0,100,75,2.86,0,300,0,0,469
"高温后不同截面钢管混凝土轴压构件的实验研究, 姜绍飞; 刘明, Unknown, 2002",39.73,cube,C-400-2,227.7,32.633,0,100,75,2.86,0,300,0,0,430
"高温后不同截面钢管混凝土轴压构件的实验研究, 姜绍飞; 刘明, Unknown, 2002",39.73,cube,C-500,227.7,32.633,0,100,75,2.86,0,300,0,0,433
"高温后不同截面钢管混凝土轴压构件的实验研究, 姜绍飞; 刘明, Unknown, 2002",39.73,cube,C-600-1,227.7,32.633,0,100,75,2.86,0,300,0,0,365
"高温后不同截面钢管混凝土轴压构件的实验研究, 姜绍飞; 刘明, Unknown, 2002",39.73,cube,C-600-2,227.7,32.633,0,100,75,2.86,0,300,0,0,390
"高温后不同截面钢管混凝土轴压构件的实验研究, 姜绍飞; 刘明, Unknown, 2002",39.73,cube,C-700,227.7,32.633,0,100,75,2.86,0,300,0,0,325
"高温后不同截面钢管混凝土轴压构件的实验研究, 姜绍飞; 刘明, Unknown, 2002",39.73,cube,C-800,227.7,32.633,0,100,75,2.86,0,300,0,0,265
"高温后不同截面钢管混凝土轴压构件的实验研究, 姜绍飞; 刘明, Unknown, 2002",39.73,cube,C-900,227.7,32.633,0,100,75,2.86,0,300,0,0,230
"混凝土密实度对矩形钢管混凝土短柱力学性能影响研究, 杨有福; 韩林海, Unknown, 0",44.4,Cube 150,M-A-1,293.8,36.898,0,120,120,2.93,0,360,0,0,836
"混凝土密实度对矩形钢管混凝土短柱力学性能影响研究, 杨有福; 韩林海, Unknown, 0",44.4,Cube 150,M-A-2,293.8,36.898,0,120,120,2.93,0,360,0,0,868
"混凝土密实度对矩形钢管混凝土短柱力学性能影响研究, 杨有福; 韩林海, Unknown, 0",44.4,Cube 150,H-A-1,293.8,36.898,0,120,120,2.93,0,360,0,0,800
"混凝土密实度对矩形钢管混凝土短柱力学性能影响研究, 杨有福; 韩林海, Unknown, 0",44.4,Cube 150,H-A-2,293.8,36.898,0,120,120,2.93,0,360,0,0,732
"混凝土密实度对矩形钢管混凝土短柱力学性能影响研究, 杨有福; 韩林海, Unknown, 0",44.4,Cube 150,M-B-1,293.8,36.898,0,100,100,2.93,0,300,0,0,664
"混凝土密实度对矩形钢管混凝土短柱力学性能影响研究, 杨有福; 韩林海, Unknown, 0",44.4,Cube 150,M-B-2,293.8,36.898,0,100,100,2.93,0,300,0,0,676
"混凝土密实度对矩形钢管混凝土短柱力学性能影响研究, 杨有福; 韩林海, Unknown, 0",44.4,Cube 150,H-B-1,293.8,36.898,0,100,100,2.93,0,300,0,0,616
"混凝土密实度对矩形钢管混凝土短柱力学性能影响研究, 杨有福; 韩林海, Unknown, 0",44.4,Cube 150,H-B-2,293.8,36.898,0,100,100,2.93,0,300,0,0,636
"混凝土密实度对矩形钢管混凝土短柱力学性能影响研究, 杨有福; 韩林海, Unknown, 0",59.3,Cube 150,M-C-1,227.7,50.77,0,140,105,2.86,0,420,0,0,1044
"混凝土密实度对矩形钢管混凝土短柱力学性能影响研究, 杨有福; 韩林海, Unknown, 0",59.3,Cube 150,M-C-2,227.7,50.77,0,140,105,2.86,0,420,0,0,1086
"混凝土密实度对矩形钢管混凝土短柱力学性能影响研究, 杨有福; 韩林海, Unknown, 0",59.3,Cube 150,H-C-1,227.7,50.77,0,140,105,2.86,0,420,0,0,900
"混凝土密实度对矩形钢管混凝土短柱力学性能影响研究, 杨有福; 韩林海, Unknown, 0",59.3,Cube 150,H-C-2,227.7,50.77,0,140,105,2.86,0,420,0,0,920
"混凝土密实度对矩形钢管混凝土短柱力学性能影响研究, 杨有福; 韩林海, Unknown, 0",59.3,Cube 150,M-D-1,227.7,50.77,0,120,90,2.86,0,360,0,0,800
"混凝土密实度对矩形钢管混凝土短柱力学性能影响研究, 杨有福; 韩林海, Unknown, 0",59.3,Cube 150,M-D-2,227.7,50.77,0,120,90,2.86,0,360,0,0,760
"混凝土密实度对矩形钢管混凝土短柱力学性能影响研究, 杨有福; 韩林海, Unknown, 0",59.3,Cube 150,H-D-1,227.7,50.77,0,120,90,2.86,0,360,0,0,620
"混凝土密实度对矩形钢管混凝土短柱力学性能影响研究, 杨有福; 韩林海, Unknown, 0",59.3,Cube 150,H-D-2,227.7,50.77,0,120,90,2.86,0,360,0,0,520
"Mechanism Study on the Axial Compressive Performance of Short Square CFST Columns with Different Stiffeners, Bing Xu; Fahong Wu; Guizhong Xu, Advances in Civil Engineering, 2018",55.6,cube,SCA-1,464,47.291,0,300,300,4,0,900,0,0,6100
"Mechanism Study on the Axial Compressive Performance of Short Square CFST Columns with Different Stiffeners, Bing Xu; Fahong Wu; Guizhong Xu, Advances in Civil Engineering, 2018",55.6,cube,SCB-1,464,47.291,0,300,300,4,0,900,0,0,7793
"Mechanism Study on the Axial Compressive Performance of Short Square CFST Columns with Different Stiffeners, Bing Xu; Fahong Wu; Guizhong Xu, Advances in Civil Engineering, 2018",55.6,cube,SCC-1,464,47.291,0,300,300,4,0,900,0,0,7088
"Mechanism Study on the Axial Compressive Performance of Short Square CFST Columns with Different Stiffeners, Bing Xu; Fahong Wu; Guizhong Xu, Advances in Civil Engineering, 2018",55.6,cube,SCA-2,414,47.291,0,300,300,3,0,900,0,0,5089
"Mechanism Study on the Axial Compressive Performance of Short Square CFST Columns with Different Stiffeners, Bing Xu; Fahong Wu; Guizhong Xu, Advances in Civil Engineering, 2018",55.6,cube,SCB-2,414,47.291,0,300,300,3,0,900,0,0,6111
"Mechanism Study on the Axial Compressive Performance of Short Square CFST Columns with Different Stiffeners, Bing Xu; Fahong Wu; Guizhong Xu, Advances in Civil Engineering, 2018",55.6,cube,SCC-2,414,47.291,0,300,300,3,0,900,0,0,5969
"Mechanism Study on the Axial Compressive Performance of Short Square CFST Columns with Different Stiffeners, Bing Xu; Fahong Wu; Guizhong Xu, Advances in Civil Engineering, 2018",55.6,cube,SCA-3,414,47.291,0,300,300,8,0,900,0,0,8619
"Mechanism Study on the Axial Compressive Performance of Short Square CFST Columns with Different Stiffeners, Bing Xu; Fahong Wu; Guizhong Xu, Advances in Civil Engineering, 2018",55.6,cube,SCB-3,414,47.291,0,300,300,8,0,900,0,0,10997
"Mechanism Study on the Axial Compressive Performance of Short Square CFST Columns with Different Stiffeners, Bing Xu; Fahong Wu; Guizhong Xu, Advances in Civil Engineering, 2018",55.6,cube,SCC-3,414,47.291,0,300,300,8,0,900,0,0,10096
"Research on Compression Behavior of Square Thin-Walled CFST Columns with Steel-Bar Stiffeners, Zhao Yang; Chengxiang Xu, Unknown, 2018",24.5,cube,C2,243,19.095,0,200,200,2,0,1200,0,0,802
"Research on Compression Behavior of Square Thin-Walled CFST Columns with Steel-Bar Stiffeners, Zhao Yang; Chengxiang Xu, Unknown, 2018",24.5,cube,C3,243,19.095,0,200,200,2,0,1200,0,0,1154.5
"Research on Compression Behavior of Square Thin-Walled CFST Columns with Steel-Bar Stiffeners, Zhao Yang; Chengxiang Xu, Unknown, 2018",24.5,cube,C4,243,19.095,0,200,200,2,0,1200,0,0,1200
"Research on Compression Behavior of Square Thin-Walled CFST Columns with Steel-Bar Stiffeners, Zhao Yang; Chengxiang Xu, Unknown, 2018",24.5,cube,C5,243,19.095,0,200,200,2,0,1200,0,0,1100
"Research on Compression Behavior of Square Thin-Walled CFST Columns with Steel-Bar Stiffeners, Zhao Yang; Chengxiang Xu, Unknown, 2018",24.5,cube,C6,243,19.095,0,200,200,2,0,1200,0,0,1353
"Axial load behavior of square CFT stub column with binding bars, Jian Cai; Zhen-Qiang He, Unknown, 2005",39.82,prism,C2,382.5,39.82,0,300,300,6,0,1500,0,0,6600
"Axial load behavior of square CFT stub column with binding bars, Jian Cai; Zhen-Qiang He, Unknown, 2005",39.82,prism,C3,382.5,39.82,0,300,300,6,0,1500,0,0,8654
"Axial load behavior of square CFT stub column with binding bars, Jian Cai; Zhen-Qiang He, Unknown, 2005",39.82,prism,C4,341.93,39.82,0,300,300,4,0,1500,0,0,5300
"Axial load behavior of square CFT stub column with binding bars, Jian Cai; Zhen-Qiang He, Unknown, 2005",39.82,prism,C5,341.93,39.82,0,300,300,4,0,1500,0,0,6243
"Axial load behavior of square CFT stub column with binding bars, Jian Cai; Zhen-Qiang He, Unknown, 2005",39.82,prism,C6,341.93,39.82,0,300,300,4,0,1500,0,0,7255
"Axial load behavior of square CFT stub column with binding bars, Jian Cai; Zhen-Qiang He, Unknown, 2005",39.82,prism,C7,387.98,39.82,0,300,300,8,0,1500,0,0,5600
"Axial load behavior of square CFT stub column with binding bars, Jian Cai; Zhen-Qiang He, Unknown, 2005",39.82,prism,C8,387.98,39.82,0,300,300,8,0,1500,0,0,7878
"Axial load behavior of square CFT stub column with binding bars, Jian Cai; Zhen-Qiang He, Unknown, 2005",39.82,prism,C9,387.98,39.82,0,300,300,8,0,1500,0,0,8170
"Axial load behavior of square CFT stub column with binding bars, Jian Cai; Zhen-Qiang He, Unknown, 2005",39.82,prism,C10,345.04,39.82,0,300,300,12,0,1500,0,0,6588
"Axial load behavior of square CFT stub column with binding bars, Jian Cai; Zhen-Qiang He, Unknown, 2005",39.82,prism,C11,345.04,39.82,0,300,300,12,0,1500,0,0,8436
"Axial load behavior of square CFT stub column with binding bars, Jian Cai; Zhen-Qiang He, Unknown, 2005",39.82,prism,C12,345.04,39.82,0,300,300,12,0,1500,0,0,9749
"Axial load behavior of square CFT stub column with binding bars, Jian Cai; Zhen-Qiang He, Unknown, 2005",39.82,prism,C13,292.48,39.82,0,300,300,6,0,1500,0,0,4370
"Axial load behavior of square CFT stub column with binding bars, Jian Cai; Zhen-Qiang He, Unknown, 2005",39.82,prism,C14,292.48,39.82,0,300,300,6,0,1500,0,0,6140
"Axial load behavior of square CFT stub column with binding bars, Jian Cai; Zhen-Qiang He, Unknown, 2005",39.82,prism,C15,382.5,39.82,0,300,300,6,0,1500,0,0,7375
"Structural performance of welded built-up square CFST stub columns, Seong-Hui Lee; Young-Hwan Choi; Young-Ho Kim; Sung-Mo Choi, Thin-Walled Structures, 2012",10,cylinder,W300F10-4,414,10,0,300,300,6,0,1050,0,0,4682
"Structural performance of welded built-up square CFST stub columns, Seong-Hui Lee; Young-Hwan Choi; Young-Ho Kim; Sung-Mo Choi, Thin-Walled Structures, 2012",10,cylinder,W350F10-5,414,10,0,350,350,6,0,1225,0,0,5585
"Structural performance of welded built-up square CFST stub columns, Seong-Hui Lee; Young-Hwan Choi; Young-Ho Kim; Sung-Mo Choi, Thin-Walled Structures, 2012",10,cylinder,W400F10-6,414,10,0,400,400,6,0,1400,0,0,6523
"Structural performance of welded built-up square CFST stub columns, Seong-Hui Lee; Young-Hwan Choi; Young-Ho Kim; Sung-Mo Choi, Thin-Walled Structures, 2012",10,cylinder,G300F10-9,414,10,0,300,300,6,0,1050,0,0,3428
"Structural performance of welded built-up square CFST stub columns, Seong-Hui Lee; Young-Hwan Choi; Young-Ho Kim; Sung-Mo Choi, Thin-Walled Structures, 2012",10,cylinder,G400F10-10,414,10,0,400,400,6,0,1400,0,0,4452
"Structural performance of welded built-up square CFST stub columns, Seong-Hui Lee; Young-Hwan Choi; Young-Ho Kim; Sung-Mo Choi, Thin-Walled Structures, 2012",40,cylinder,W300F40-11,369,40,0,300,300,6,0,1050,0,0,7089
"Structural performance of welded built-up square CFST stub columns, Seong-Hui Lee; Young-Hwan Choi; Young-Ho Kim; Sung-Mo Choi, Thin-Walled Structures, 2012",40,cylinder,W350F40-12,369,40,0,350,350,6,0,1225,0,0,8689
"Structural performance of welded built-up square CFST stub columns, Seong-Hui Lee; Young-Hwan Choi; Young-Ho Kim; Sung-Mo Choi, Thin-Walled Structures, 2012",40,cylinder,W400F40-13,369,40,0,400,400,6,0,1400,0,0,9346
"Structural performance of welded built-up square CFST stub columns, Seong-Hui Lee; Young-Hwan Choi; Young-Ho Kim; Sung-Mo Choi, Thin-Walled Structures, 2012",40,cylinder,G300F40-14,369,40,0,300,300,6,0,1050,0,0,6298
"Structural performance of welded built-up square CFST stub columns, Seong-Hui Lee; Young-Hwan Choi; Young-Ho Kim; Sung-Mo Choi, Thin-Walled Structures, 2012",40,cylinder,G400F40-15,369,40,0,400,400,6,0,1400,0,0,8802
"STRENGTH OF CONCRETE FILLED STEEL BOX COLUMNNS INCORPORATING LOCAL BUCKLING, Brian Uy, Journal of Structural Engineering, 2000",50,cylinder,HS1,300,50,0,126,126,3,0,360,0,0,1114
"STRENGTH OF CONCRETE FILLED STEEL BOX COLUMNNS INCORPORATING LOCAL BUCKLING, Brian Uy, Journal of Structural Engineering, 2000",50,cylinder,HS2,300,50,0,126,126,3,0,360,19.98,19.98,996
"STRENGTH OF CONCRETE FILLED STEEL BOX COLUMNNS INCORPORATING LOCAL BUCKLING, Brian Uy, Journal of Structural Engineering, 2000",50,cylinder,HS3,300,50,0,126,126,3,0,360,40.054,40.054,739
"STRENGTH OF CONCRETE FILLED STEEL BOX COLUMNNS INCORPORATING LOCAL BUCKLING, Brian Uy, Journal of Structural Engineering, 2000",50,cylinder,HS4,300,50,0,126,126,3,0,360,50.081,50.081,619
"STRENGTH OF CONCRETE FILLED STEEL BOX COLUMNNS INCORPORATING LOCAL BUCKLING, Brian Uy, Journal of Structural Engineering, 2000",50,cylinder,HS5,300,50,0,126,126,3,0,360,0,0,454
"STRENGTH OF CONCRETE FILLED STEEL BOX COLUMNNS INCORPORATING LOCAL BUCKLING, Brian Uy, Journal of Structural Engineering, 2000",50,cylinder,HS7,300,50,0,156,156,3,0,450,0,0,1708
"STRENGTH OF CONCRETE FILLED STEEL BOX COLUMNNS INCORPORATING LOCAL BUCKLING, Brian Uy, Journal of Structural Engineering, 2000",50,cylinder,HS8,300,50,0,156,156,3,0,450,25.035,25.035,1426
"STRENGTH OF CONCRETE FILLED STEEL BOX COLUMNNS INCORPORATING LOCAL BUCKLING, Brian Uy, Journal of Structural Engineering, 2000",50,cylinder,HS9,300,50,0,156,156,3,0,450,50.042,50.042,1203
"STRENGTH OF CONCRETE FILLED STEEL BOX COLUMNNS INCORPORATING LOCAL BUCKLING, Brian Uy, Journal of Structural Engineering, 2000",50,cylinder,HS10,300,50,0,156,156,3,0,450,59.958,59.958,959
"STRENGTH OF CONCRETE FILLED STEEL BOX COLUMNNS INCORPORATING LOCAL BUCKLING, Brian Uy, Journal of Structural Engineering, 2000",50,cylinder,HS11,300,50,0,156,156,3,0,450,0,0,490
"STRENGTH OF CONCRETE FILLED STEEL BOX COLUMNNS INCORPORATING LOCAL BUCKLING, Brian Uy, Journal of Structural Engineering, 2000",32,cylinder,NS1,300,32,0,186,186,3,0,540,0,0,1555
"STRENGTH OF CONCRETE FILLED STEEL BOX COLUMNNS INCORPORATING LOCAL BUCKLING, Brian Uy, Journal of Structural Engineering, 2000",32,cylinder,NS2,300,32,0,186,186,3,0,540,37.044,37.044,1069
"STRENGTH OF CONCRETE FILLED STEEL BOX COLUMNNS INCORPORATING LOCAL BUCKLING, Brian Uy, Journal of Structural Engineering, 2000",32,cylinder,NS3,300,32,0,186,186,3,0,540,55.958,55.958,1133
"STRENGTH OF CONCRETE FILLED STEEL BOX COLUMNNS INCORPORATING LOCAL BUCKLING, Brian Uy, Journal of Structural Engineering, 2000",32,cylinder,NS4,300,32,0,186,186,3,0,540,84.022,84.022,895
"STRENGTH OF CONCRETE FILLED STEEL BOX COLUMNNS INCORPORATING LOCAL BUCKLING, Brian Uy, Journal of Structural Engineering, 2000",32,cylinder,NS5,300,32,0,186,186,3,0,540,0,0,517
"STRENGTH OF CONCRETE FILLED STEEL BOX COLUMNNS INCORPORATING LOCAL BUCKLING, Brian Uy, Journal of Structural Engineering, 2000",38,cylinder,NS7,300,38,0,246,246,3,0,720,0,0,3095
"STRENGTH OF CONCRETE FILLED STEEL BOX COLUMNNS INCORPORATING LOCAL BUCKLING, Brian Uy, Journal of Structural Engineering, 2000",38,cylinder,NS8,300,38,0,246,246,3,0,720,47.982,47.982,2255
"STRENGTH OF CONCRETE FILLED STEEL BOX COLUMNNS INCORPORATING LOCAL BUCKLING, Brian Uy, Journal of Structural Engineering, 2000",38,cylinder,NS9,300,38,0,246,246,3,0,720,74,74,1900
"STRENGTH OF CONCRETE FILLED STEEL BOX COLUMNNS INCORPORATING LOCAL BUCKLING, Brian Uy, Journal of Structural Engineering, 2000",38,cylinder,NS10,300,38,0,246,246,3,0,720,100,100,1279
"STRENGTH OF CONCRETE FILLED STEEL BOX COLUMNNS INCORPORATING LOCAL BUCKLING, Brian Uy, Journal of Structural Engineering, 2000",38,cylinder,NS11,300,38,0,246,246,3,0,720,0,0,563
"STRENGTH OF CONCRETE FILLED STEEL BOX COLUMNNS INCORPORATING LOCAL BUCKLING, Brian Uy, Journal of Structural Engineering, 2000",38,cylinder,NS13,300,38,0,306,306,3,0,900,0,0,4000
"STRENGTH OF CONCRETE FILLED STEEL BOX COLUMNNS INCORPORATING LOCAL BUCKLING, Brian Uy, Journal of Structural Engineering, 2000",38,cylinder,NS14,300,38,0,306,306,3,0,900,0,0,4253
"STRENGTH OF CONCRETE FILLED STEEL BOX COLUMNNS INCORPORATING LOCAL BUCKLING, Brian Uy, Journal of Structural Engineering, 2000",38,cylinder,NS15,300,38,0,306,306,3,0,900,0,0,4495
"STRENGTH OF CONCRETE FILLED STEEL BOX COLUMNNS INCORPORATING LOCAL BUCKLING, Brian Uy, Journal of Structural Engineering, 2000",38,cylinder,NS16,300,38,0,306,306,3,0,900,0,0,4581
"STRENGTH OF CONCRETE FILLED STEEL BOX COLUMNNS INCORPORATING LOCAL BUCKLING, Brian Uy, Journal of Structural Engineering, 2000",38,cylinder,NS17,300,38,0,306,306,3,0,900,0,0,622
"Experimental behaviour of tapered CFST columns under combined compression and bending, Qing-Xin Ren; Lin-Hai Han; Chao Hou; You-Xing Hua, Unknown, 2016",62.8,cube,sc1-1,389.3,54.08,0,132,132,2.92,0,1386,40,40,736
"Experimental behaviour of tapered CFST columns under combined compression and bending, Qing-Xin Ren; Lin-Hai Han; Chao Hou; You-Xing Hua, Unknown, 2016",62.8,cube,sc1-2,389.3,54.08,0,132,132,2.92,0,1386,40,40,730
"Experimental behaviour of tapered CFST columns under combined compression and bending, Qing-Xin Ren; Lin-Hai Han; Chao Hou; You-Xing Hua, Unknown, 2016",62.8,cube,sc2-1,389.3,54.08,0,160,160,2.92,0,1386,40,40,1046
"Experimental behaviour of tapered CFST columns under combined compression and bending, Qing-Xin Ren; Lin-Hai Han; Chao Hou; You-Xing Hua, Unknown, 2016",62.8,cube,sc2-2,389.3,54.08,0,160,160,2.92,0,1386,40,40,1012
"Experimental behaviour of tapered CFST columns under combined compression and bending, Qing-Xin Ren; Lin-Hai Han; Chao Hou; You-Xing Hua, Unknown, 2016",62.8,cube,sc3-1,389.3,54.08,0,132,132,2.92,0,1386,20,20,1118
"Experimental behaviour of tapered CFST columns under combined compression and bending, Qing-Xin Ren; Lin-Hai Han; Chao Hou; You-Xing Hua, Unknown, 2016",62.8,cube,sc3-2,389.3,54.08,0,132,132,2.92,0,1386,20,20,1121
"Experimental behaviour of tapered CFST columns under combined compression and bending, Qing-Xin Ren; Lin-Hai Han; Chao Hou; You-Xing Hua, Unknown, 2016",62.8,cube,sc4-1,389.3,54.08,0,132,132,2.92,0,1386,0,0,1483
"Experimental behaviour of tapered CFST columns under combined compression and bending, Qing-Xin Ren; Lin-Hai Han; Chao Hou; You-Xing Hua, Unknown, 2016",62.8,cube,sc4-2,389.3,54.08,0,132,132,2.92,0,1386,0,0,1466
"Experimental behaviour of tapered CFST columns under combined compression and bending, Qing-Xin Ren; Lin-Hai Han; Chao Hou; You-Xing Hua, Unknown, 2016",62.8,cube,sc5-1,389.3,54.08,0,105,105,2.92,0,2772,40,40,505
"Experimental behaviour of tapered CFST columns under combined compression and bending, Qing-Xin Ren; Lin-Hai Han; Chao Hou; You-Xing Hua, Unknown, 2016",62.8,cube,sc5-2,389.3,54.08,0,105,105,2.92,0,2772,40,40,490
"Experimental behaviour of tapered CFST columns under combined compression and bending, Qing-Xin Ren; Lin-Hai Han; Chao Hou; You-Xing Hua, Journal of Constructional Steel Research, 2017",62.8,cube,sc1-1,389.3,54.08,0,160,160,2.92,0,1386,40,40,736
"Experimental behaviour of tapered CFST columns under combined compression and bending, Qing-Xin Ren; Lin-Hai Han; Chao Hou; You-Xing Hua, Journal of Constructional Steel Research, 2017",62.8,cube,sc1-2,389.3,54.08,0,160,160,2.92,0,1386,40,40,730
"Experimental behaviour of tapered CFST columns under combined compression and bending, Qing-Xin Ren; Lin-Hai Han; Chao Hou; You-Xing Hua, Journal of Constructional Steel Research, 2017",62.8,cube,sc3-1,389.3,54.08,0,160,160,2.92,0,1386,20,20,1118
"Experimental behaviour of tapered CFST columns under combined compression and bending, Qing-Xin Ren; Lin-Hai Han; Chao Hou; You-Xing Hua, Journal of Constructional Steel Research, 2017",62.8,cube,sc3-2,389.3,54.08,0,160,160,2.92,0,1386,20,20,1121
"Experimental behaviour of tapered CFST columns under combined compression and bending, Qing-Xin Ren; Lin-Hai Han; Chao Hou; You-Xing Hua, Journal of Constructional Steel Research, 2017",62.8,cube,sc4-1,389.3,54.08,0,160,160,2.92,0,1386,0,0,1483
"Experimental behaviour of tapered CFST columns under combined compression and bending, Qing-Xin Ren; Lin-Hai Han; Chao Hou; You-Xing Hua, Journal of Constructional Steel Research, 2017",62.8,cube,sc4-2,389.3,54.08,0,160,160,2.92,0,1386,0,0,1466
"Experimental behaviour of tapered CFST columns under combined compression and bending, Qing-Xin Ren; Lin-Hai Han; Chao Hou; You-Xing Hua, Journal of Constructional Steel Research, 2017",62.8,cube,sc5-1,389.3,54.08,0,160,160,2.92,0,2772,40,40,505
"Experimental behaviour of tapered CFST columns under combined compression and bending, Qing-Xin Ren; Lin-Hai Han; Chao Hou; You-Xing Hua, Journal of Constructional Steel Research, 2017",62.8,cube,sc5-2,389.3,54.08,0,160,160,2.92,0,2772,40,40,490
"Structural behavior of concrete-filled steel tube short columns stiffened by external and internal continuous spirals, Salih K. Alrebeh; Talha Ekmekyapar, Structures, 2019",41,Cylinder 100x200,C-IS-8-7-W,380,39.18,0,114.3,114.3,3.05,57.15,320,0,0,1387.63
"Structural behavior of concrete-filled steel tube short columns stiffened by external and internal continuous spirals, Salih K. Alrebeh; Talha Ekmekyapar, Structures, 2019",41,Cylinder 100x200,C-IS-8-5-W,380,39.18,0,114.3,114.3,3.05,57.15,320,0,0,1220.56
"Structural behavior of concrete-filled steel tube short columns stiffened by external and internal continuous spirals, Salih K. Alrebeh; Talha Ekmekyapar, Structures, 2019",41,Cylinder 100x200,C-IS-8-3-W,380,39.18,0,114.3,114.3,3.05,57.15,320,0,0,1128.69
"Structural behavior of concrete-filled steel tube short columns stiffened by external and internal continuous spirals, Salih K. Alrebeh; Talha Ekmekyapar, Structures, 2019",41,Cylinder 100x200,C-IS-8-7,380,39.18,0,114.3,114.3,3.05,57.15,320,0,0,1400.03
"Structural behavior of concrete-filled steel tube short columns stiffened by external and internal continuous spirals, Salih K. Alrebeh; Talha Ekmekyapar, Structures, 2019",41,Cylinder 100x200,C-IS-8-5,380,39.18,0,114.3,114.3,3.05,57.15,320,0,0,1294.4
"Structural behavior of concrete-filled steel tube short columns stiffened by external and internal continuous spirals, Salih K. Alrebeh; Talha Ekmekyapar, Structures, 2019",41,Cylinder 100x200,C-IS-8-3,380,39.18,0,114.3,114.3,3.05,57.15,320,0,0,1098.21
"Structural behavior of concrete-filled steel tube short columns stiffened by external and internal continuous spirals, Salih K. Alrebeh; Talha Ekmekyapar, Structures, 2019",41,Cylinder 100x200,C-IS-5.6-7,380,39.18,0,114.3,114.3,3.05,57.15,320,0,0,1198.04
"Structural behavior of concrete-filled steel tube short columns stiffened by external and internal continuous spirals, Salih K. Alrebeh; Talha Ekmekyapar, Structures, 2019",41,Cylinder 100x200,C-IS-5.6-5,380,39.18,0,114.3,114.3,3.05,57.15,320,0,0,1103.67
"Structural behavior of concrete-filled steel tube short columns stiffened by external and internal continuous spirals, Salih K. Alrebeh; Talha Ekmekyapar, Structures, 2019",41,Cylinder 100x200,C-IS-5.6-3,380,39.18,0,114.3,114.3,3.05,57.15,320,0,0,1043.12
"Structural behavior of concrete-filled steel tube short columns stiffened by external and internal continuous spirals, Salih K. Alrebeh; Talha Ekmekyapar, Structures, 2019",41,Cylinder 100x200,C-ES-8-7,380,39.18,0,114.3,114.3,3.05,57.15,320,0,0,1361.44
"Structural behavior of concrete-filled steel tube short columns stiffened by external and internal continuous spirals, Salih K. Alrebeh; Talha Ekmekyapar, Structures, 2019",41,Cylinder 100x200,C-ES-8-5,380,39.18,0,114.3,114.3,3.05,57.15,320,0,0,1312.54
"Structural behavior of concrete-filled steel tube short columns stiffened by external and internal continuous spirals, Salih K. Alrebeh; Talha Ekmekyapar, Structures, 2019",41,Cylinder 100x200,C-ES-8-3,380,39.18,0,114.3,114.3,3.05,57.15,320,0,0,1090.9
"Structural behavior of concrete-filled steel tube short columns stiffened by external and internal continuous spirals, Salih K. Alrebeh; Talha Ekmekyapar, Structures, 2019",41,Cylinder 100x200,C-ES-5.6-7,380,39.18,0,114.3,114.3,3.05,57.15,320,0,0,1160.94
"Structural behavior of concrete-filled steel tube short columns stiffened by external and internal continuous spirals, Salih K. Alrebeh; Talha Ekmekyapar, Structures, 2019",41,Cylinder 100x200,C-ES-5.6-5,380,39.18,0,114.3,114.3,3.05,57.15,320,0,0,1069.72
"Structural behavior of concrete-filled steel tube short columns stiffened by external and internal continuous spirals, Salih K. Alrebeh; Talha Ekmekyapar, Structures, 2019",41,Cylinder 100x200,C-ES-5.6-3,380,39.18,0,114.3,114.3,3.05,57.15,320,0,0,1024.68
