Repository: Serali-Nerri/cfst-predictor

# CFST柱极限承载力预测 - XGBoost Pipeline

## 项目概述

本项目使用 `XGBoost` 构建一个面向混凝土填充钢管（CFST）柱极限承载力预测的机器学习流水线，覆盖以下当前已实现的能力：

- 从已处理的特征 CSV 加载数据并提取报告目标列
- 由 `scripts/compute_feature_parameters.py` 离线生成 `Npl (kN)`、`eta_u = Nexp / Npl`、`r = (Nexp - Npl) / Npl`、`b/h`、`L/h`、`axial_flag`、`section_family` 等派生列
- 先划分训练/测试集，再进行预处理，避免预处理数据泄漏
- 按配置剔除指定特征列
- 训练 `XGBRegressor`
- 可选使用 `Optuna` 做超参数搜索
- 在交叉验证各折内部切验证集支持 `early_stopping_rounds`
- 按 `config.cv` 中的 `n_splits` / `shuffle` / `random_state` 执行交叉验证
- 以 `CV` 复合目标选择模型，并在 `train_full` 上重训最终模型
- 输出训练/测试指标、交叉验证结果、可比较的 `regime_analysis`、图表与模型产物
- 从已保存模型目录加载模型并进行 CSV 批量预测

当前默认主线已经切换为：

- `target_mode: r_over_npl`
- `target_transform.enabled: false`
- `model.keml.enabled: true`
- `model.n_trials: 200`
- 默认输出目录：`output/psi_over_npl_log_original_final_noopt`

## 当前实现的核心特性

- **模块化结构**：`src/` 下按数据加载、预处理、训练、评估、预测、可视化拆分
- **严格参数入口**：XGBoost 参数仅允许从 `config.model.params` 读取
- **上下文隔离的最优参数复用**：通过 `context_hash` 约束 `logs/best_params_*.json` 的复用范围
- **目标空间分离**：训练可在 `eta_u` / `r` 空间进行，最终统一回到 `Nexp` 空间报告
- **多指标评估**：当前实现 `RMSE`、`MAE`、`R²`、`MAPE`、`COV`
- **可比较的 regime analysis**：先在训练集拟合 regime schema，再对 train/test 共用同一套区间
- **训练产物保存**：保存模型、预处理器、特征名、训练元数据与评估报告

当前默认主线与 `raw psi` 对照的完整结果见：`doc/raw_psi_vs_log_psi_full_run_20260311.md`。

## 环境要求

- Python 3.8+
- 推荐在虚拟环境中运行

依赖见 `requirements.txt`，主要包括：

- `pandas`
- `numpy`
- `xgboost`
- `scikit-learn`
- `optuna`
- `matplotlib`
- `seaborn`
- `pyyaml`
- `joblib`

安装依赖：

```bash
python -m venv .venv
source .venv/bin/activate
pip install -r requirements.txt
```

## 项目结构

```text
xgboost/
├── config/
│   ├── config.yaml
│   └── experiments/
├── data/
│   ├── raw/
│   └── processed/
├── doc/
├── logs/
├── output/
├── plan/
├── scripts/
├── src/
│   ├── data_loader.py
│   ├── domain_features.py
│   ├── evaluator.py
│   ├── model_trainer.py
│   ├── predictor.py
│   ├── preprocessor.py
│   ├── splitting.py
│   ├── visualizer.py
│   └── utils/
├── tests/
├── train.py
├── predict.py
├── requirements.txt
└── README.md
```

## 训练流程

当前训练脚本 `train.py` 的真实流程为：

1. 读取 `config/config.yaml`
2. 从已处理的特征 CSV 加载报告目标 `Nexp (kN)`，并按 `target_mode` 构造训练目标
3. 训练前假定 `scripts/compute_feature_parameters.py` 已离线生成 `Npl / eta_u / r / b/h / L/h / axial_flag / section_family`
4. 先划分 `train/test`
5. 在 `train_full` 上执行 `CV` / `Optuna`；各 fold 内部按 `validation_size` 切验证集用于早停
6. 使用 `CV` 复合目标选择参数，并根据各 fold `best_iteration` 选取最终 `n_estimators`
7. 仅在完整 `train_full` 上 `fit` 预处理器与最终模型，不再永久留出最终验证集
8. 统一在 `Nexp` 空间计算训练 / 测试 / CV 指标
9. 在训练集拟合 regime schema，并对 train/test 应用同一套 schema
10. 保存模型、元数据、评估报告与图表

运行训练：

```bash
python train.py --config config/config.yaml
```

以上命令会直接运行当前默认主线：

- `target_mode: r_over_npl`
- `target_transform.enabled: false`
- `model.keml.enabled: true`
- `n_trials: 200`
- 默认输出目录：`output/psi_over_npl_log_original_final_noopt`

指定输出目录：

```bash
python train.py --config config/config.yaml --output output/xgboost_model
```

## 配置说明

主配置文件为 `config/config.yaml`。

如果你希望查看更完整的参数释义、配置阅读建议与各字段用途说明，请参见：`doc/配置参数说明.md`。
CFST 字段释义与历史特征筛选说明请参见：`doc/CFST字段与特征说明.md`。

关键配置项：

```yaml
data:
  file_path: "data/processed/2026.3.9-11864_feature_parameters_raw.csv"
  target_column: "Nexp (kN)"
  target_mode: "r_over_npl"
  target_transform:
    enabled: false
    type: null
  columns_to_drop:
    - "b (mm)"
    - "h (mm)"
    - "r0 (mm)"
    - "t (mm)"
    - "L (mm)"
    - "lambda"
  test_size: 0.2
  random_state: 42

model:
  params:
    objective: "reg:squarederror"
    max_depth: 5
    learning_rate: 0.0451669400461485
    n_estimators: 3970
    min_child_weight: 4
    subsample: 0.7238136617365515
    colsample_bytree: 0.4212006920305448
    reg_alpha: 0.012529841627285286
    reg_lambda: 0.44957639473634237
    gamma: 0.00013613870646182803
    random_state: 42
    tree_method: "hist"
    device: "cpu"
    n_jobs: -1
  use_optuna: false
  n_trials: 200
  optuna_timeout: 14400
  best_params_path: "logs/best_params_psi_over_npl_log_original_200.json"
  early_stopping_rounds: 100
  eval_metric: "rmse"
  validation_size: 0.15
  selection_objective:
    metric_space: "original_nexp"
    rmse_normalizer: "mean_actual"
    cov_threshold: 0.10
    r2_threshold: 0.99
    cov_weight: 2.0
    r2_weight: 2.0

cv:
  n_splits: 5
  random_state: 42
  shuffle: true
```

说明：

- 更完整的参数释义文档：`doc/配置参数说明.md`
- CFST 字段释义与历史特征筛选说明：`doc/CFST字段与特征说明.md`
- 当前代码强制要求 XGBoost 参数定义在 `config.model.params`。
- `config.cv` 当前会同时控制两条路径：`Optuna` 调参时使用的交叉验证折分，以及训练阶段输出的交叉验证报告。
- `cv.n_splits` 控制折数，`cv.shuffle` 控制是否打乱样本，`cv.random_state` 在 `shuffle: true` 时控制折分复现性。
- `target_mode: eta_u_over_npl` 表示模型学习 `eta_u = Nexp / Npl`，最终仍回到 `Nexp` 空间汇报指标。
- `target_mode: r_over_npl` 表示模型学习 `r = (Nexp - Npl) / Npl`，最终仍回到 `Nexp` 空间汇报指标。
- `target_transform` 作用于训练目标，而不是直接作用于报告目标。
- 当前默认主线是 `target_mode: r_over_npl + target_transform.enabled: false + model.keml.enabled: true`。
- 当 `use_optuna: true` 时，训练会先用 `CV` 复合目标调参，再在 `train_full` 上重训最终模型。

File: data/raw/all_dedup_manual_reviewed_same_en_label_gap_suspicious.csv
group_id,suspicious,severity,group_size,label_min,label_max,label_range,label_mean,rel_range,max_min_ratio,fc_values_in_group,type_values_in_group,source_row,Ref.No.,fc (MPa),type (规格备注),试件标号,fy (MPa),fcy150,R再生骨料取代率(%),b (mm),h (mm),t (mm),r0 (mm),L (mm),e1 (mm),e2 (mm),Nexp (kN)
2101,Y,high,3,950.0,2220.0,1270.0,1773.3333,0.716165,2.336842,64.5,Cylinder 150x300,2748,"Mechanical Behavior of Circular Steel-Concrete Composite Stub Columns, Mathias Johansson; Kent Gylltoft, Journal of Structural Engineering, 2002",64.5,Cylinder 150x300,SFC,433,64.5,0,159,159,4.8,79.5,650,0,0,2220
2101,Y,high,3,950.0,2220.0,1270.0,1773.3333,0.716165,2.336842,64.5,Cylinder 150x300,2747,"Mechanical Behavior of Circular Steel-Concrete Composite Stub Columns, Mathias Johansson; Kent Gylltoft, Journal of Structural Engineering, 2002",64.5,Cylinder 150x300,SFE,433,64.5,0,159,159,4.8,79.5,650,0,0,2150
2101,Y,high,3,950.0,2220.0,1270.0,1773.3333,0.716165,2.336842,64.5,Cylinder 150x300,2749,"Mechanical Behavior of Circular Steel-Concrete Composite Stub Columns, Mathias Johansson; Kent Gylltoft, Journal of Structural Engineering, 2002",64.5,Cylinder 150x300,SFS,433,64.5,0,159,159,4.8,79.5,650,0,0,950
1633,Y,high,2,1680.0,3160.0,1480.0,2420.0,0.61157,1.880952,50.5,Cube 150,2115,"Experimental behavior of circular concrete-filled steel tube stub columns, Zhi-wu Yu; Fa-xing Ding; C.S. Cai, Unknown, 2006",50.5,Cube 150,SZ5S4A2,350,42.531,0,219,219,4.74,109.5,650,0,0,3160
1633,Y,high,2,1680.0,3160.0,1480.0,2420.0,0.61157,1.880952,50.5,Cube 150,2120,"Experimental behavior of circular concrete-filled steel tube stub columns, Zhi-wu Yu; Fa-xing Ding; C.S. Cai, Unknown, 2006",50.5,Cube 150,SZ5S4E4,350,42.531,0,219,219,4.74,109.5,650,0,0,1680
1152,Y,high,2,250.0,450.0,200.0,350.0,0.571429,1.8,18.796,prism,1478,"Bias compression bearing capacity research of thin-walled square steel tube composite columns filled with demolished concrete lump, Unknown, Unknown, 2006",18.796,prism,CSS-E50M35-2,215,18.796,35,160,160,2.5,0,1400,50,50,450
1152,Y,high,2,250.0,450.0,200.0,350.0,0.571429,1.8,18.796,prism,1477,"Bias compression bearing capacity research of thin-walled square steel tube composite columns filled with demolished concrete lump, Unknown, Unknown, 2006",18.796,prism,CUS-E50M35-2,215,18.796,35,160,160,2.5,0,1400,50,50,250
1494,Y,high,5,3118.0,5239.0,2121.0,4013.8,0.528427,1.680244,51.6,Cylinder 100x200,1972,"Axial performance of short concrete filled steel tubes with high- and ultra-high- strength materials, Ming-Xiang Xiong; De-Xin Xiong; J.Y. Richard Liew, Engineering Structures, 2017",51.6,Cylinder 100x200,DC4,380,49.309,0,219.1,219.1,5,109.55,600,0,0,5239
1494,Y,high,5,3118.0,5239.0,2121.0,4013.8,0.528427,1.680244,51.6,Cylinder 100x200,1971,"Axial performance of short concrete filled steel tubes with high- and ultra-high- strength materials, Ming-Xiang Xiong; De-Xin Xiong; J.Y. Richard Liew, Engineering Structures, 2017",51.6,Cylinder 100x200,DC3,380,49.309,0,219.1,219.1,5,109.55,600,0,0,4968
1494,Y,high,5,3118.0,5239.0,2121.0,4013.8,0.528427,1.680244,51.6,Cylinder 100x200,1969,"Axial performance of short concrete filled steel tubes with high- and ultra-high- strength materials, Ming-Xiang Xiong; De-Xin Xiong; J.Y. Richard Liew, Engineering Structures, 2017",51.6,Cylinder 100x200,DC1,380,49.309,0,219.1,219.1,5,109.55,600,0,0,3626
1494,Y,high,5,3118.0,5239.0,2121.0,4013.8,0.528427,1.680244,51.6,Cylinder 100x200,1959,"Axial performance of short concrete filled steel tubes with high- and ultra-high- strength materials, Ming-Xiang Xiong; De-Xin Xiong; J.Y. Richard Liew, Engineering Structures, 2017",51.6,Cylinder 100x200,C9,380,49.309,0,219.1,219.1,5,109.55,600,0,0,3118
1494,Y,high,5,3118.0,5239.0,2121.0,4013.8,0.528427,1.680244,51.6,Cylinder 100x200,3663,"Design of Concrete Filled Tubular Beam-columns with High Strength Steel and Concrete, J.Y. Richard Liew; Mingxiang Xiong; Dexin Xiong, Structures, 2016",51.6,Cylinder 100x200,S2-1-2,380,49.309,0,219.1,219.1,5,109.55,600,0,0,3118
3377,Y,high,6,969.0,1684.0,715.0,1381.6667,0.517491,1.737874,34.4,"fck,150",4561,"Engineering Structures | A unified formulation for circle and polygon concrete-filled steel tube columns under axial compression | Min Yu, Xiaoxiong Zha, Jianqiao Ye... | 2013",34.4,"fck,150",C1-S-1,291.5,34.4,0,219,219,3.8,109.5,3810,0,0,1684
3377,Y,high,6,969.0,1684.0,715.0,1381.6667,0.517491,1.737874,34.4,"fck,150",4558,"Engineering Structures | A unified formulation for circle and polygon concrete-filled steel tube columns under axial compression | Min Yu, Xiaoxiong Zha, Jianqiao Ye... | 2013",34.4,"fck,150",C1-S-2,291.5,34.4,0,219,219,3.8,109.5,3810,0,0,1619
3377,Y,high,6,969.0,1684.0,715.0,1381.6667,0.517491,1.737874,34.4,"fck,150",4559,"Engineering Structures | A unified formulation for circle and polygon concrete-filled steel tube columns under axial compression | Min Yu, Xiaoxiong Zha, Jianqiao Ye... | 2013",34.4,"fck,150",C2-S-1,291.5,34.4,0,219,219,3.8,109.5,3810,0,0,1414
3377,Y,high,6,969.0,1684.0,715.0,1381.6667,0.517491,1.737874,34.4,"fck,150",4557,"Engineering Structures | A unified formulation for circle and polygon concrete-filled steel tube columns under axial compression | Min Yu, Xiaoxiong Zha, Jianqiao Ye... | 2013",34.4,"fck,150",C3-S-2,291.5,34.4,0,219,219,3.8,109.5,3810,0,0,1394
3377,Y,high,6,969.0,1684.0,715.0,1381.6667,0.517491,1.737874,34.4,"fck,150",4562,"Engineering Structures | A unified formulation for circle and polygon concrete-filled steel tube columns under axial compression | Min Yu, Xiaoxiong Zha, Jianqiao Ye... | 2013",34.4,"fck,150",C2-S-2,291.5,34.4,0,219,219,3.8,109.5,3810,0,0,1210
3377,Y,high,6,969.0,1684.0,715.0,1381.6667,0.517491,1.737874,34.4,"fck,150",4560,"Engineering Structures | A unified formulation for circle and polygon concrete-filled steel tube columns under axial compression | Min Yu, Xiaoxiong Zha, Jianqiao Ye... | 2013",34.4,"fck,150",C3-S-1,291.5,34.4,0,219,219,3.8,109.5,3810,0,0,969
2552,Y,high,4,910.0,1530.0,620.0,1287.5,0.481553,1.681319,56,Cube 150x150x150mm,3462,"Unknown, Railway Engineering, 2011",56,Cube 150x150x150mm,6-SehB-20-4,330,47.666,0,168,168,6,84,500,4,4,1530
2552,Y,high,4,910.0,1530.0,620.0,1287.5,0.481553,1.681319,56,Cube 150x150x150mm,3461,"Unknown, Railway Engineering, 2011",56,Cube 150x150x150mm,5-SehB-20-4,330,47.666,0,168,168,6,84,500,4,4,1510
2552,Y,high,4,910.0,1530.0,620.0,1287.5,0.481553,1.681319,56,Cube 150x150x150mm,3478,"Unknown, Railway Engineering, 2011",56,Cube 150x150x150mm,22-SehB-40-4,330,47.666,0,168,168,6,84,500,4,4,1200
2552,Y,high,4,910.0,1530.0,620.0,1287.5,0.481553,1.681319,56,Cube 150x150x150mm,3480,"Unknown, Railway Engineering, 2011",56,Cube 150x150x150mm,24-SehB-60-4,330,47.666,0,168,168,6,84,500,4,4,910
2551,Y,high,4,870.0,1420.0,550.0,1192.5,0.461216,1.632184,56,Cube 150x150x150mm,3460,"Unknown, Railway Engineering, 2011",56,Cube 150x150x150mm,4-SehA-20-4,330,47.666,0,168,168,6,84,500,4,-4,1420
2551,Y,high,4,870.0,1420.0,550.0,1192.5,0.461216,1.632184,56,Cube 150x150x150mm,3459,"Unknown, Railway Engineering, 2011",56,Cube 150x150x150mm,3-SehA-20-4,330,47.666,0,168,168,6,84,500,4,-4,1400
2551,Y,high,4,870.0,1420.0,550.0,1192.5,0.461216,1.632184,56,Cube 150x150x150mm,3477,"Unknown, Railway Engineering, 2011",56,Cube 150x150x150mm,21-SehA-40-4,330,47.666,0,168,168,6,84,500,4,-4,1080
2551,Y,high,4,870.0,1420.0,550.0,1192.5,0.461216,1.632184,56,Cube 150x150x150mm,3479,"Unknown, Railway Engineering, 2011",56,Cube 150x150x150mm,23-SehA-60-4,330,47.666,0,168,168,6,84,500,4,-4,870
3771,Y,high,2,13611.0,16636.0,3025.0,15123.5,0.20002,1.222247,72.36,"fcu,150",5060,"建筑结构学报 Journal of Building Structures | 钢管高强再生混凝土柱轴压性能试验研究 | 牛海成, 曹万林, 董宏英... | 2015",72.36,"fcu,150",SST-1-1,360.4,63.2,100,450,450,7.8,0,1500,0,0,16636
3771,Y,high,2,13611.0,16636.0,3025.0,15123.5,0.20002,1.222247,72.36,"fcu,150",5059,"建筑结构学报 Journal of Building Structures | 钢管高强再生混凝土柱轴压性能试验研究 | 牛海成, 曹万林, 董宏英... | 2015",72.36,"fcu,150",SST-1,360.4,63.2,100,450,450,7.8,0,1500,0,0,13611
2235,Y,medium,2,982.0,1511.0,529.0,1246.5,0.424388,1.538697,66,Cylinder 100x200,3080,"Confinement of six different concretes in CFST columns having different shapes and slenderness, Khandaker M. A. Hossain; Katie Chu, Unknown, 2019",66,Cylinder 100x200,NcI-9,333,63.07,0,114,114,4.8,57,1000,0,0,1511
2235,Y,medium,2,982.0,1511.0,529.0,1246.5,0.424388,1.538697,66,Cylinder 100x200,3084,"Confinement of six different concretes in CFST columns having different shapes and slenderness, Khandaker M. A. Hossain; Katie Chu, Unknown, 2019",66,Cylinder 100x200,LcI-9,333,63.07,0,114,114,4.8,57,1000,0,0,982
1694,Y,medium,4,1372.0,2038.4,666.4,1653.75,0.402963,1.485714,84.4,Cube 100x100x100mm,2215,"Researches on Behavior of High-Performance Concrete Filled Tubular Steel Short Columns, Z. W. Yu; F. X. Ding; S. Lin, Journal of Building Structures, 2002",84.4,Cube 100x100x100mm,G4-1d,338,71.206,0,165,165,1,82.5,500,0,0,2038.4
1694,Y,medium,4,1372.0,2038.4,666.4,1653.75,0.402963,1.485714,84.4,Cube 100x100x100mm,2212,"Researches on Behavior of High-Performance Concrete Filled Tubular Steel Short Columns, Z. W. Yu; F. X. Ding; S. Lin, Journal of Building Structures, 2002",84.4,Cube 100x100x100mm,G4-1a,338,71.206,0,165,165,1,82.5,500,0,0,1773.8
1694,Y,medium,4,1372.0,2038.4,666.4,1653.75,0.402963,1.485714,84.4,Cube 100x100x100mm,2213,"Researches on Behavior of High-Performance Concrete Filled Tubular Steel Short Columns, Z. W. Yu; F. X. Ding; S. Lin, Journal of Building Structures, 2002",84.4,Cube 100x100x100mm,G4-1b,338,71.206,0,165,165,1,82.5,500,0,0,1430.8
1694,Y,medium,4,1372.0,2038.4,666.4,1653.75,0.402963,1.485714,84.4,Cube 100x100x100mm,2214,"Researches on Behavior of High-Performance Concrete Filled Tubular Steel Short Columns, Z. W. Yu; F. X. Ding; S. Lin, Journal of Building Structures, 2002",84.4,Cube 100x100x100mm,G4-1c,338,71.206,0,165,165,1,82.5,500,0,0,1372
4414,Y,medium,4,1372.0,2038.0,666.0,1653.25,0.402843,1.485423,91.8,fcu100,5985,"Yu Z, Ding F, Lin S. Researches on behavior of high-performance concrete filled tubular steel short columns. Journal of Building Structure 2002;23(2):
41 7 [in Chinese].",91.8,fcu100,G4-1d,338,78.08989125,0,165,165,1,82.5,500,0,0,2038
4414,Y,medium,4,1372.0,2038.0,666.0,1653.25,0.402843,1.485423,91.8,fcu100,5982,"Yu Z, Ding F, Lin S. Researches on behavior of high-performance concrete filled tubular steel short columns. Journal of Building Structure 2002;23(2):
41 7 [in Chinese].",91.8,fcu100,G4-1a,338,78.08989125,0,165,165,1,82.5,500,0,0,1773
4414,Y,medium,4,1372.0,2038.0,666.0,1653.25,0.402843,1.485423,91.8,fcu100,5983,"Yu Z, Ding F, Lin S. Researches on behavior of high-performance concrete filled tubular steel short columns. Journal of Building Structure 2002;23(2):
41 7 [in Chinese].",91.8,fcu100,G4-1b,338,78.08989125,0,165,165,1,82.5,500,0,0,1430
4414,Y,medium,4,1372.0,2038.0,666.0,1653.25,0.402843,1.485423,91.8,fcu100,5984,"Yu Z, Ding F, Lin S. Researches on behavior of high-performance concrete filled tubular steel short columns. Journal of Building Structure 2002;23(2):
41 7 [in Chinese].",91.8,fcu100,G4-1c,338,78.08989125,0,165,165,1,82.5,500,0,0,1372
3772,Y,medium,6,1307.0,1854.0,547.0,1553.3333,0.352146,1.418516,34.4,"fck,150",5061,"Engineering Structures | A unified formulation for circle and polygon concrete-filled steel tube columns under axial compression | Min Yu, Xiaoxiong Zha, Jianqiao Ye... | 2013",34.4,"fck,150",S1-S-2,322.8,34.4,0,200,200,3.9,0,3810,0,0,1854
3772,Y,medium,6,1307.0,1854.0,547.0,1553.3333,0.352146,1.418516,34.4,"fck,150",5064,"Engineering Structures | A unified formulation for circle and polygon concrete-filled steel tube columns under axial compression | Min Yu, Xiaoxiong Zha, Jianqiao Ye... | 2013",34.4,"fck,150",S1-S-1,322.8,34.4,0,200,200,3.9,0,3810,0,0,1608
3772,Y,medium,6,1307.0,1854.0,547.0,1553.3333,0.352146,1.418516,34.4,"fck,150",5065,"Engineering Structures | A unified formulation for circle and polygon concrete-filled steel tube columns under axial compression | Min Yu, Xiaoxiong Zha, Jianqiao Ye... | 2013",34.4,"fck,150",S2-S-1,322.8,34.4,0,200,200,3.9,0,3810,0,0,1578
3772,Y,medium,6,1307.0,1854.0,547.0,1553.3333,0.352146,1.418516,34.4,"fck,150",5066,"Engineering Structures | A unified formulation for circle and polygon concrete-filled steel tube columns under axial compression | Min Yu, Xiaoxiong Zha, Jianqiao Ye... | 2013",34.4,"fck,150",S2-S-2,322.8,34.4,0,200,200,3.9,0,3810,0,0,1549
3772,Y,medium,6,1307.0,1854.0,547.0,1553.3333,0.352146,1.418516,34.4,"fck,150",5063,"Engineering Structures | A unified formulation for circle and polygon concrete-filled steel tube columns under axial compression | Min Yu, Xiaoxiong Zha, Jianqiao Ye... | 2013",34.4,"fck,150",S3-S-1,322.8,34.4,0,200,200,3.9,0,3810,0,0,1424
3772,Y,medium,6,1307.0,1854.0,547.0,1553.3333,0.352146,1.418516,34.4,"fck,150",5062,"Engineering Structures | A unified formulation for circle and polygon concrete-filled steel tube columns under axial compression | Min Yu, Xiaoxiong Zha, Jianqiao Ye... | 2013",34.4,"fck,150",S3-S-2,322.8,34.4,0,200,200,3.9,0,3810,0,0,1307
1151,Y,medium,2,345.0,485.0,140.0,415.0,0.337349,1.405797,19.089,prism,1476,"Bias compression bearing capacity research of thin-walled square steel tube composite columns filled with demolished concrete lump, Unknown, Unknown, 2006",19.089,prism,CSS-E25M25-2,215,19.089,25,160,160,2.5,0,1400,25,25,485
1151,Y,medium,2,345.0,485.0,140.0,415.0,0.337349,1.405797,19.089,prism,1475,"Bias compression bearing capacity research of thin-walled square steel tube composite columns filled with demolished concrete lump, Unknown, Unknown, 2006",19.089,prism,CUS-E25M25-2,215,19.089,25,160,160,2.5,0,1400,25,25,345
1497,Y,medium,5,5241.0,7160.0,1919.0,6192.8,0.309876,1.366151,51.6,Cylinder 100x200,1976,"Axial performance of short concrete filled steel tubes with high- and ultra-high- strength materials, Ming-Xiang Xiong; De-Xin Xiong; J.Y. Richard Liew, Engineering Structures, 2017",51.6,Cylinder 100x200,DC8,381,49.309,0,219.1,219.1,10,109.55,600,0,0,7160
1497,Y,medium,5,5241.0,7160.0,1919.0,6192.8,0.309876,1.366151,51.6,Cylinder 100x200,1975,"Axial performance of short concrete filled steel tubes with high- and ultra-high- strength materials, Ming-Xiang Xiong; De-Xin Xiong; J.Y. Richard Liew, Engineering Structures, 2017",51.6,Cylinder 100x200,DC7,381,49.309,0,219.1,219.1,10,109.55,600,0,0,7022
1497,Y,medium,5,5241.0,7160.0,1919.0,6192.8,0.309876,1.366151,51.6,Cylinder 100x200,1973,"Axial performance of short concrete filled steel tubes with high- and ultra-high- strength materials, Ming-Xiang Xiong; De-Xin Xiong; J.Y. Richard Liew, Engineering Structures, 2017",51.6,Cylinder 100x200,DC5,381,49.309,0,219.1,219.1,10,109.55,600,0,0,6300
1497,Y,medium,5,5241.0,7160.0,1919.0,6192.8,0.309876,1.366151,51.6,Cylinder 100x200,1962,"Axial performance of short concrete filled steel tubes with high- and ultra-high- strength materials, Ming-Xiang Xiong; De-Xin Xiong; J.Y. Richard Liew, Engineering Structures, 2017",51.6,Cylinder 100x200,C12,381,49.309,0,219.1,219.1,10,109.55,600,0,0,5241
1497,Y,medium,5,5241.0,7160.0,1919.0,6192.8,0.309876,1.366151,51.6,Cylinder 100x200,3666,"Design of Concrete Filled Tubular Beam-columns with High Strength Steel and Concrete, J.Y. Richard Liew; Mingxiang Xiong; Dexin Xiong, Structures, 2016",51.6,Cylinder 100x200,S2-2-2,381,49.309,0,219.1,219.1,10,109.55,600,0,0,5241
2111,Y,medium,4,15402.0,18228.0,2826.0,16829.5,0.167919,1.183483,38,cube,2769,"大尺寸钢管混凝土柱承载力试验, 陈彦江; 李勇; 闫维明; 潘迪, Unknown, 2011",38,cube,ZY-50-2,342,31.065,0,500,500,10,250,1500,0,0,18228
2111,Y,medium,4,15402.0,18228.0,2826.0,16829.5,0.167919,1.183483,38,cube,2768,"大尺寸钢管混凝土柱承载力试验, 陈彦江; 李勇; 闫维明; 潘迪, Unknown, 2011",38,cube,ZY-50-1,342,31.065,0,500,500,10,250,1500,0,0,18042
2111,Y,medium,4,15402.0,18228.0,2826.0,16829.5,0.167919,1.183483,38,cube,2771,"大尺寸钢管混凝土柱承载力试验, 陈彦江; 李勇; 闫维明; 潘迪, Unknown, 2011",38,cube,ZY-50-4,342,31.065,0,500,500,10,250,1500,0,0,15646
2111,Y,medium,4,15402.0,18228.0,2826.0,16829.5,0.167919,1.183483,38,cube,2770,"大尺寸钢管混凝土柱承载力试验, 陈彦江; 李勇; 闫维明; 潘迪, Unknown, 2011",38,cube,ZY-50-3,342,31.065,0,500,500,10,250,1500,0,0,15402
